Repository: kastle-lab/KGWRAPS

# KGWRAPS
A Knowledge Graph-Powered Research Assistant for Polymer Science (KGWRAPS) seeks to incorporate computer-aided techniques, such as knowledge graphs (KGs), into traditional polymer science research in an attempt to accelerate the growth of the field. It has three primary functions:
1. Act as a Source of Truth (SoT) by allowing querying of relevant data,
2. Enable graph analytics by allowing analyses of polymers of based on specific properties or environmental conditions, and
3. Identify knowledge gaps and make predictions about the relationships between polymer properties and experimental conditions.

## More Information
More details about the topic this project explores can be found in the Defense Associated Graduate Student Innovators (DAGSI) Topic # RX24-22 while more information about the project itself can be found in the proposal.

File: resources/datasets/nanomine/E101_S1_Last_Name_of_the_experimental_person_2017.xml
<PolymerNanocomposite>
    <ID>E101_S1_Last_Name_of_the_experimental_person_2017</ID>
    <Control_ID>E101_S1_Last_Name_of_the_experimental_person_2017</Control_ID>
    <MATERIALS>
        <Matrix>
            <MatrixComponent>
                <ChemicalName>polystyrene</ChemicalName>
                <Abbreviation>PS</Abbreviation>
                <PlasticType>thermoplastic</PlasticType>
                <PolymerType>homopolymer</PolymerType>
                <MolecularWeight>
                    <value>110000</value>
                    <unit>g/mol</unit>
                </MolecularWeight>
                <Polydispersity>1.1</Polydispersity>
                <Density>
                    <value>1.1</value>
                </Density>
            </MatrixComponent>
        </Matrix>
        <Filler>
            <FillerComponent>
                <ChemicalName>A</ChemicalName>
                <ParticleAspectRatio>
                    <value>30</value>
                </ParticleAspectRatio>
                <FillerComponentComposition>
                    <mass>0.01</mass>
                </FillerComponentComposition>
            </FillerComponent>
            <FillerComponent>
                <ChemicalName>B</ChemicalName>
                <FillerComponentComposition>
                    <mass>0.01</mass>
                </FillerComponentComposition>
            </FillerComponent>
            <FillerComposition>
                <Fraction>
                    <mass>0.02</mass>
                </Fraction>
            </FillerComposition>
        </Filler>
    </MATERIALS>
    <PROCESSING>
        <MeltMixing>
            <ChooseParameter>
                <Mixing>
                    <MixingMethod>ultra-sonication</MixingMethod>
                    <ChemicalUsed>A</ChemicalUsed>
                    <ChemicalUsed>B</ChemicalUsed>
                    <Time>
                        <value>1</value>
                        <unit>hours</unit>
                    </Time>
                    <Temperature>
                        <value>25</value>
                        <unit>Celsius</unit>
                    </Temperature>
                </Mixing>
            </ChooseParameter>
        </MeltMixing>
    </PROCESSING>
    <CHARACTERIZATION>null</CHARACTERIZATION>
    <PROPERTIES>
        <Viscoelastic>
            <DynamicProperties>
                <MeasurementMode>tensile</MeasurementMode>
                <MeasurementMethod>DMA</MeasurementMethod>
                <DMA_mode>
                    <TemperatureSweep>
                        <condition>
                            <frequency>
                                <value>1</value>
                                <unit>Hz</unit>
                            </frequency>
                        </condition>
                    </TemperatureSweep>
                </DMA_mode>
                <DynamicPropertyProfile>
                    <data>
                        <description>tan delta</description>
                        <AxisLabel>
                            <xName>temperature</xName>
                            <xUnit>Celsius</xUnit>
                            <yName>tan delta</yName>
                        </AxisLabel>
                        <data>
                            <headers>
                                <column id="0">temperature (Celsius)</column>
                                <column id="1">tan delta</column>
                            </headers>
                            <rows>
                                <row id="0">
                                    <column id="0">32.8566738271</column>
                                    <column id="1">0.0122338414365</column>
                                </row>
                                <row id="1">
                                    <column id="0">38.0609207358</column>
                                    <column id="1">0.0114885628773</column>
                                </row>
                                <row id="2">
                                    <column id="0">43.2649425513</column>
                                    <column id="1">0.0112775992887</column>
                                </row>
                                <row id="3">
                                    <column id="0">48.468912706</column>
                                    <column id="1">0.0111892653654</column>
                                </row>
                                <row id="4">
                                    <column id="0">53.6727075833</column>
                                    <column id="1">0.0115169963782</column>
                                </row>
                                <row id="5">
                                    <column id="0">58.8760227537</column>
                                    <column id="1">0.0129834314264</column>
                                </row>
                                <row id="6">
                                    <column id="0">64.0792401378</column>
                                    <column id="1">0.0146819869127</column>
                                </row>
                                <row id="7">
                                    <column id="0">69.2830829857</column>
                                    <column id="1">0.0148958475219</column>
                                </row>
                                <row id="8">
                                    <column id="0">74.4863667907</column>
                                    <column id="1">0.0164367362956</column>
                                </row>
                                <row id="9">
                                    <column id="0">79.6910177601</column>
                                    <column id="1">0.0147323185681</column>
                                </row>
                                <row id="10">
                                    <column id="0">84.8942628195</column>
                                    <column id="1">0.0163651795907</column>
                                </row>
                                <row id="11">
                                    <column id="0">90.0979672905</column>
                                    <column id="1">0.0169075125179</column>
                                </row>
                                <row id="12">
                                    <column id="0">95.3007123479</column>
                                    <column id="1">0.019727253516</column>
                                </row>
                                <row id="13">
                                    <column id="0">100.501058871</column>
                                    <column id="1">0.0282405146916</column>
                                </row>
                                <row id="14">
                                    <column id="0">105.701604657</column>
                                    <column id="1">0.0362807757293</column>
                                </row>
                                <row id="15">
                                    <column id="0">110.903866366</column>
                                    <column id="1">0.0402478647713</column>
                                </row>
                                <row id="16">
                                    <column id="0">116.097990685</column>
                                    <column id="1">0.063531085416</column>
                                </row>
                                <row id="17">
                                    <column id="0">120.817396063</column>
                                    <column id="1">0.0906933157441</column>
                                </row>
                                <row id="18">
                                    <column id="0">123.225533262</column>
                                    <column id="1">0.129676144843</column>
                                </row>
                                <row id="19">
                                    <column id="0">125.751767737</column>
                                    <column id="1">0.169071837633</column>
                                </row>
                                <row id="20">
                                    <column id="0">128.889719024</column>
                                    <column id="1">0.206927132559</column>
                                </row>
                                <row id="21">
                                    <column id="0">130.968858048</column>
                                    <column id="1">0.250138038695</column>
                                </row>
                                <row id="22">
                                    <column id="0">133.036376731</column>
                                    <column id="1">0.283499893428</column>
                                </row>
                                <row id="23">
                                    <column id="0">135.388870251</column>
                                    <column id="1">0.314193773086</column>
                                </row>
                                <row id="24">
                                    <column id="0">138.213629118</column>
                                    <column id="1">0.34683286058</column>
                                </row>
                                <row id="25">
                                    <column id="0">141.74476387</column>
                                    <column id="1">0.387189804016</column>
                                </row>
                                <row id="26">
                                    <column id="0">146.013430473</column>
                                    <column id="1">0.412352903109</column>
                                </row>
                                <row id="27">
                                    <column id="0">150.257770517</column>
                                    <column id="1">0.393171617549</column>
                                </row>
                                <row id="28">
                                    <column id="0">153.346191839</column>
                                    <column id="1">0.361434489868</column>
                                </row>
                                <row id="29">
                                    <column id="0">155.729518251</column>
                                    <column id="1">0.318938793307</column>
                                </row>
                                <row id="30">
                                    <column id="0">158.846004211</column>
                                    <column id="1">0.282971289966</column>
                                </row>
                                <row id="31">
                                    <column id="0">159.302047065</column>
                                    <column id="1">0.261036581186</column>
                                </row>
                            </rows>
                        </data>
                    </data>
                </DynamicPropertyProfile>
            </DynamicProperties>
        </Viscoelastic>
    </PROPERTIES>
</PolymerNanocomposite>

File: resources/datasets/nanomine/E108_S10_Huang_2016.xml
<PolymerNanocomposite>
    <ID>E108_S10_Huang_2016</ID>
    <Control_ID>E108_S1_Huang_2016</Control_ID>
    <SchemaVersion>PNC_schema_041220</SchemaVersion>
    <DatasetID>5e96fa91c9db0157d0737e39</DatasetID>
    <SchemaID>5e96dbe7c49dc53363c20305</SchemaID>
    <DATA_SOURCE>
        <Citation>
            <CommonFields>
                <Author>Huang, Yanhui</Author>
                <DOI>unpublished/doi-tMbKM2ba5aNwo2ZKPVucBS</DOI>
                <Location>Materials Science and Engineering Department, Rensselaer Polytechnic Institute, Troy, USA</Location>
            </CommonFields>
        </Citation>
    </DATA_SOURCE>
    <MATERIALS>
        <Matrix>
            <MatrixComponent>
                <ChemicalName>silicone</ChemicalName>
                <StdChemicalName>Silicone rubber</StdChemicalName>
                <uSMILES>O([Si]([*])([R])[R])[*]</uSMILES>
                <PlasticType>elastomer</PlasticType>
                <ManufacturerOrSourceName>Dow Corning</ManufacturerOrSourceName>
                <TradeName>Sylgard 184</TradeName>
                <Density>
                    <description>inserted from ChemProps, NanoMine</description>
                    <value>1.0</value>
                    <unit>g/cm3</unit>
                </Density>
                <MatrixComponentComposition>
                    <Constituent>fumed silica</Constituent>
                    <Fraction>
                        <mass>0.4</mass>
                    </Fraction>
                </MatrixComponentComposition>
            </MatrixComponent>
        </Matrix>
        <Filler>
            <FillerComponent>
                <ChemicalName>zirconium dioxide</ChemicalName>
                <StdChemicalName>Zirconium dioxide</StdChemicalName>
                <PubChemRef>62395</PubChemRef>
                <Abbreviation>ZrO2</Abbreviation>
                <Density>
                    <description>inserted from ChemProps, NanoMine</description>
                    <value>5.68</value>
                    <unit>g/cm3</unit>
                </Density>
                <SphericalParticleDiameter>
                    <description>average diameter</description>
                    <value>4.5</value>
                    <unit>nm</unit>
                </SphericalParticleDiameter>
                <FillerComponentInComposite>
                    <mass>0.02</mass>
                    <volume>0.0035801231562365746</volume>
                </FillerComponentInComposite>
                <ParticleSurfaceTreatment>
                    <ChemicalName>silanol-terminated polydimethylsiloxane</ChemicalName>
                    <Abbreviation>PDMS</Abbreviation>
                    <ManufacturerOrSourceName>Gelest</ManufacturerOrSourceName>
                    <TradeName>PDMS DMS-S32</TradeName>
                    <GraftDensity>
                        <description>surface coverage</description>
                        <value>0.01</value>
                        <unit>molecules/nm^2</unit>
                    </GraftDensity>
                    <MolecularWeight>
                        <value>36000</value>
                        <unit>g/mol</unit>
                    </MolecularWeight>
                    <SurfaceChemistryProcessing>
                        <ChooseParameter>
                            <Mixing>
                                <Description>1.0g nanoparticles (in solution, eq = 1) and 2.0
                g 36k phosphonic acid terminated PDMS (eq = 2) were dispersed
                into 50 ml CHCl3 and the solution was refluxed at 65°C
                overnight.</Description>
                                <ChemicalUsed>
                                    <description>nanoparticles</description>
                                </ChemicalUsed>
                                <ChemicalUsed>
                                    <description>PDMS</description>
                                </ChemicalUsed>
                                <ChemicalUsed>
                                    <description>CHCl3</description>
                                </ChemicalUsed>
                                <Temperature>
                                    <value>65</value>
                                    <unit>Celsius</unit>
                                </Temperature>
                            </Mixing>
                        </ChooseParameter>
                        <ChooseParameter>
                            <Drying-Evaporation>
                                <Description>After reaction, the solution was condensed to ~
                15 ml by evaporation and particles were precipitated in
                methanol (v/v = 1:6)</Description>
                            </Drying-Evaporation>
                        </ChooseParameter>
                        <ChooseParameter>
                            <Centrifugation>Used</Centrifugation>
                        </ChooseParameter>
                        <ChooseParameter>
                            <Other>Evaporation followed by centrifuging at 10,000 rpm for 10
              min to recover the particles.</Other>
                        </ChooseParameter>
                        <ChooseParameter>
                            <Mixing>
                                <Description>Then particles were dispersed again into 50 ml
                CHCl3 and 2.0 g 10k functionalized PDMS (eq = 2) was added.
                The solution was refluxed at 65°C overnight.</Description>
                                <ChemicalUsed>
                                    <description>CHCl3</description>
                                </ChemicalUsed>
                                <ChemicalUsed>
                                    <description>PDMS</description>
                                </ChemicalUsed>
                            </Mixing>
                        </ChooseParameter>
                        <ChooseParameter>
                            <Other>Repeat the same washing procedure</Other>
                        </ChooseParameter>
                    </SurfaceChemistryProcessing>
                </ParticleSurfaceTreatment>
                <ParticleSurfaceTreatment>
                    <ChemicalName>mononcarbinol-terminated
          polydimethylsiloxane</ChemicalName>
                    <Abbreviation>PDMS</Abbreviation>
                    <ManufacturerOrSourceName>Gelest</ManufacturerOrSourceName>
                    <TradeName>PDMS MCR-C22</TradeName>
                    <GraftDensity>
                        <description>surface coverage</description>
                        <value>0.1</value>
                        <unit>molecules/nm^2</unit>
                    </GraftDensity>
                    <MolecularWeight>
                        <value>10000</value>
                        <unit>g/mol</unit>
                    </MolecularWeight>
                    <SurfaceChemistryProcessing>
                        <ChooseParameter>
                            <Mixing>
                                <Description>1.0g nanoparticles (in solution, eq = 1) and 2.0
                g 36k phosphonic acid terminated PDMS (eq = 2) were dispersed
                into 50 ml CHCl3 and the solution was refluxed at 65°C
                overnight.</Description>
                                <ChemicalUsed>
                                    <description>nanoparticles</description>
                                </ChemicalUsed>
                                <ChemicalUsed>
                                    <description>PDMS</description>
                                </ChemicalUsed>
                                <ChemicalUsed>
                                    <description>CHCl3</description>
                                </ChemicalUsed>
                                <Temperature>
                                    <value>65</value>
                                    <unit>Celsius</unit>
                                </Temperature>
                            </Mixing>
                        </ChooseParameter>
                        <ChooseParameter>
                            <Drying-Evaporation>
                                <Description>After reaction, the solution was condensed to ~
                15 ml by evaporation and particles were precipitated in
                methanol (v/v = 1:6)</Description>
                            </Drying-Evaporation>
                        </ChooseParameter>
                        <ChooseParameter>
                            <Centrifugation>Used</Centrifugation>
                        </ChooseParameter>
                        <ChooseParameter>
                            <Other>Evaporation followed by centrifuging at 10,000 rpm for 10
              min to recover the particles.</Other>
                        </ChooseParameter>
                        <ChooseParameter>
                            <Mixing>
                                <Description>Then particles were dispersed again into 50 ml
                CHCl3 and 2.0 g 10k functionalized PDMS (eq = 2) was added.
                The solution was refluxed at 65°C overnight.</Description>
                                <ChemicalUsed>
                                    <description>CHCl3</description>
                                </ChemicalUsed>
                                <ChemicalUsed>
                                    <description>PDMS</description>
                                </ChemicalUsed>
                            </Mixing>
                        </ChooseParameter>
                        <ChooseParameter>
                            <Other>Repeat the same washing procedure</Other>
                        </ChooseParameter>
                    </SurfaceChemistryProcessing>
                </ParticleSurfaceTreatment>
                <ParticleSurfaceTreatment>
                    <ChemicalName>9-anthracenemethylphosphonic acid</ChemicalName>
                    <Abbreviation>An</Abbreviation>
                    <ManufacturerOrSourceName>University of South
          Carolina</ManufacturerOrSourceName>
                    <SurfaceChemistryProcessing>
                        <ChooseParameter>
                            <Mixing>
                                <Description>1.0g of nanoparticles was dispersed in 20 ml
                tetrahydrofuran (THF) first and added dropwise into a 40 ml
                THF solution containing small molecules under ice
                bath.</Description>
                                <ChemicalUsed>
                                    <description>nanoparticles</description>
                                </ChemicalUsed>
                                <ChemicalUsed>
                                    <description>tetrahydrofuran</description>
                                </ChemicalUsed>
                            </Mixing>
                        </ChooseParameter>
                        <ChooseParameter>
                            <Heating>
                                <Description>The solution was allowed to warm up to room
                temperature and stirred overnight.</Description>
                                <Temperature>
                                    <value>20</value>
                                    <unit>Celsius</unit>
                                </Temperature>
                            </Heating>
                        </ChooseParameter>
                        <ChooseParameter>
                            <Centrifugation>Used</Centrifugation>
                        </ChooseParameter>
                        <ChooseParameter>
                            <Other>The particles were washed by methanol and recovered by
              centrifuging.</Other>
                        </ChooseParameter>
                    </SurfaceChemistryProcessing>
                </ParticleSurfaceTreatment>
            </FillerComponent>
            <FillerProcessing>
                <ChooseParameter>
                    <Mixing>
                        <Description>2.22 g of zirconium isopropoxide isopropanol complex
            was combined with 30 ml benzyl alcohol in a 45 stainless steel
            autoclave. The solution was heated to 240°C for 4
            days.</Description>
                        <Mixer>45 stainless steel autoclave</Mixer>
                        <ChemicalUsed>
                            <description>zirconium isopropoxide isopropanol
            complex</description>
                        </ChemicalUsed>
                        <ChemicalUsed>
                            <description>benzyl alcohol</description>
                        </ChemicalUsed>
                        <Time>
                            <value>4</value>
                            <unit>days</unit>
                        </Time>
                        <Temperature>
                            <value>240</value>
                            <unit>Celsius</unit>
                        </Temperature>
                    </Mixing>
                </ChooseParameter>
                <ChooseParameter>
                    <Centrifugation>Used</Centrifugation>
                </ChooseParameter>
                <ChooseParameter>
                    <Other>The resulted muddy solution was centrifuged at 10,000 rpm for
          10 min to recover the particles in the precipitates.</Other>
                </ChooseParameter>
                <ChooseParameter>
                    <Mixing>
                        <Description>The particles were then re-dispersed in chloroform.
            Ultra-sonication may be used to assist redispersion.</Description>
                        <MixingMethod>ultra-sonication</MixingMethod>
                        <ChemicalUsed>
                            <description>solution</description>
                        </ChemicalUsed>
                        <ChemicalUsed>
                            <description>chloroform</description>
                        </ChemicalUsed>
                    </Mixing>
                </ChooseParameter>
                <ChooseParameter>
                    <Mixing>
                        <Description>The dispersed particles were washed by methanol
            through the precipitation-centrifuge-redispersion
            cycle.</Description>
                        <ChemicalUsed>
                            <description>dispersed particles</description>
                        </ChemicalUsed>
                        <ChemicalUsed>
                            <description>methanol</description>
                        </ChemicalUsed>
                    </Mixing>
                </ChooseParameter>
                <ChooseParameter>
                    <Additive>
                        <Description>For long-term storage stability, 0.84 g carboxyalkyl
            terminated PDMS DMS-B12 (Mw = 1 kg/mol) is added to the
            solution.</Description>
                        <Additive>carboxyalkyl terminated PDMS DMS-B12</Additive>
                        <Amount>
                            <value>0.84</value>
                            <unit>g</unit>
                        </Amount>
                    </Additive>
                </ChooseParameter>
            </FillerProcessing>
            <FillerComposition>
                <Fraction>
                    <mass>
                        <value>0.02</value>
                        <source>reported</source>
                    </mass>
                    <volume>
                        <value>0.0035801231562365746</value>
                        <source>computed by NanoMine</source>
                    </volume>
                </Fraction>
            </FillerComposition>
        </Filler>
    </MATERIALS>
    <PROCESSING>
        <SolutionProcessing>
            <ChooseParameter>
                <Mixing>
                    <Description>The resin was dissolved in THF to mix with the
          nanoparticle.</Description>
                    <ChemicalUsed>
                        <description>resin</description>
                    </ChemicalUsed>
                    <ChemicalUsed>
                        <description>tetrahydrofuran</description>
                    </ChemicalUsed>
                    <ChemicalUsed>
                        <description>nanoparticle</description>
                    </ChemicalUsed>
                </Mixing>
            </ChooseParameter>
            <ChooseParameter>
                <Drying-Evaporation>
                    <Description>The solvent was then removed by vacuum
          evaporation.</Description>
                    <AmbientCondition>vacuum</AmbientCondition>
                </Drying-Evaporation>
            </ChooseParameter>
            <ChooseParameter>
                <Mixing>
                    <Description>The hardener was added at a 10:1 weight ratio before
          shear mixing at 3500 rpm for 1 min</Description>
                    <MixingMethod>high shear mixing</MixingMethod>
                    <ChemicalUsed>
                        <description>Sylgard 184</description>
                    </ChemicalUsed>
                    <ChemicalUsed>
                        <description>hardener</description>
                    </ChemicalUsed>
                    <RPM>
                        <value>3500</value>
                        <unit>rpm</unit>
                    </RPM>
                    <Time>
                        <value>1</value>
                        <unit>minutes</unit>
                    </Time>
                </Mixing>
            </ChooseParameter>
            <ChooseParameter>
                <Molding>
                    <MoldingMode>casting</MoldingMode>
                    <MoldingInfo>
                        <Description>The resin was cast in a flat aluminum
            dish.</Description>
                        <Temperature>
                            <value>110</value>
                            <unit>Celsius</unit>
                        </Temperature>
                        <Time>
                            <value>1.5</value>
                            <unit>hours</unit>
                        </Time>
                        <AmbientCondition>vacuum</AmbientCondition>
                    </MoldingInfo>
                </Molding>
            </ChooseParameter>
            <ChooseParameter>
                <Drying-Evaporation>
                    <Description>The cured samples were stored in a desiccator and
          conditioned at 70°C under vacuum overnight before dielectric
          testing.</Description>
                    <Temperature>
                        <value>70</value>
                        <unit>Celsius</unit>
                    </Temperature>
                    <AmbientCondition>vacuum</AmbientCondition>
                </Drying-Evaporation>
            </ChooseParameter>
        </SolutionProcessing>
    </PROCESSING>
    <CHARACTERIZATION>
        <Dynamic_Mechanical_Analysis>
            <Equipment>DMTA V</Equipment>
            <Description>The dynamic mechanical analysis (DMA) was carried out in a
      frequency range of 1 – 60 Hz at room temperature to determine the sample
      modulus.</Description>
        </Dynamic_Mechanical_Analysis>
        <Dielectric_and_Impedance_Spectroscopy_Analysis>
            <Equipment>Novocontrol Alpha analyzer</Equipment>
            <Description>The frequency dependent dielectric spectra were measured
      using a Novocontrol Alpha analyzer. The sample was sandwiched between
      two gold-coated electrodes and a sinusoidal voltage of 1 V was applied.
      The amplitude and phase shift of the current in the external circuit was
      measured as a function of the oscillating frequency.</Description>
        </Dielectric_and_Impedance_Spectroscopy_Analysis>
        <Pulsed_Electro_Acoustic>
            <Description>The space charge distribution was measured using a
      pulsed-electro-acoustic (PEA) method. The equipment has an Al bottom
      electrode as ground and carbon black loaded semi-conductive (SC)
      polyethylene as the top HVDC electrode. Both positive and negative power
      supply were used to study the effect of the electrode.</Description>
        </Pulsed_Electro_Acoustic>
    </CHARACTERIZATION>
    <PROPERTIES>
        <Electrical>
            <AC_DielectricDispersion>
                <DielectricDispersionDependence>
                    <FrequencyDependence>
                        <condition>
                            <temperature>
                                <value>25</value>
                                <unit>Celsius</unit>
                            </temperature>
                        </condition>
                    </FrequencyDependence>
                </DielectricDispersionDependence>
                <Dielectric_Real_Permittivity>
                    <data>
                        <AxisLabel>
                            <xName>Frequency</xName>
                            <xUnit>Hz</xUnit>
                            <yName>Real permittivity</yName>
                        </AxisLabel>
                        <data>
                            <headers>
                                <column id="0">Frequency (Hz)</column>
                                <column id="1">Real permittivity</column>
                            </headers>
                            <rows>
                                <row id="0">
                                    <column id="0">0.0001</column>
                                    <column id="1">3.6767</column>
                                </row>
                                <row id="1">
                                    <column id="0">0.00015849</column>
                                    <column id="1">3.8947</column>
                                </row>
                                <row id="2">
                                    <column id="0">0.00025119</column>
                                    <column id="1">3.2937</column>
                                </row>
                                <row id="3">
                                    <column id="0">0.00039811</column>
                                    <column id="1">3.0779</column>
                                </row>
                                <row id="4">
                                    <column id="0">0.00063096</column>
                                    <column id="1">3.1911</column>
                                </row>
                                <row id="5">
                                    <column id="0">0.001</column>
                                    <column id="1">3.2019</column>
                                </row>
                                <row id="6">
                                    <column id="0">0.0015849</column>
                                    <column id="1">3.1635</column>
                                </row>
                                <row id="7">
                                    <column id="0">0.0025119</column>
                                    <column id="1">3.1606</column>
                                </row>
                                <row id="8">
                                    <column id="0">0.0039811</column>
                                    <column id="1">3.1615</column>
                                </row>
                                <row id="9">
                                    <column id="0">0.0063096</column>
                                    <column id="1">3.1617</column>
                                </row>
                                <row id="10">
                                    <column id="0">0.01</column>
                                    <column id="1">3.158</column>
                                </row>
                                <row id="11">
                                    <column id="0">0.015849</column>
                                    <column id="1">3.1575</column>
                                </row>
                                <row id="12">
                                    <column id="0">0.025119</column>
                                    <column id="1">3.1585</column>
                                </row>
                                <row id="13">
                                    <column id="0">0.039811</column>
                                    <column id="1">3.1586</column>
                                </row>
                                <row id="14">
                                    <column id="0">0.063096</column>
                                    <column id="1">3.1589</column>
                                </row>
                                <row id="15">
                                    <column id="0">0.1</column>
                                    <column id="1">3.1585</column>
                                </row>
                                <row id="16">
                                    <column id="0">0.15849</column>
                                    <column id="1">3.1582</column>
                                </row>
                                <row id="17">
                                    <column id="0">0.25119</column>
                                    <column id="1">3.1604</column>
                                </row>
                                <row id="18">
                                    <column id="0">0.39811</column>
                                    <column id="1">3.1611</column>
                                </row>
                                <row id="19">
                                    <column id="0">0.63096</column>
                                    <column id="1">3.1642</column>
                                </row>
                                <row id="20">
                                    <column id="0">1.0</column>
                                    <column id="1">3.1667</column>
                                </row>
                                <row id="21">
                                    <column id="0">1.5849</column>
                                    <column id="1">3.1688</column>
                                </row>
                                <row id="22">
                                    <column id="0">2.5119</column>
                                    <column id="1">3.1701</column>
                                </row>
                                <row id="23">
                                    <column id="0">3.9811</column>
                                    <column id="1">3.1705</column>
                                </row>
                                <row id="24">
                                    <column id="0">6.3096</column>
                                    <column id="1">3.1708</column>
                                </row>
                                <row id="25">
                                    <column id="0">10.0</column>
                                    <column id="1">3.1707</column>
                                </row>
                                <row id="26">
                                    <column id="0">15.849</column>
                                    <column id="1">3.1704</column>
                                </row>
                                <row id="27">
                                    <column id="0">25.119</column>
                                    <column id="1">3.1698</column>
                                </row>
                                <row id="28">
                                    <column id="0">39.811</column>
                                    <column id="1">3.1695</column>
                                </row>
                                <row id="29">
                                    <column id="0">63.096</column>
                                    <column id="1">3.1691</column>
                                </row>
                                <row id="30">
                                    <column id="0">100.0</column>
                                    <column id="1">3.1685</column>
                                </row>
                                <row id="31">
                                    <column id="0">158.49</column>
                                    <column id="1">3.1678</column>
                                </row>
                                <row id="32">
                                    <column id="0">251.19</column>
                                    <column id="1">3.1672</column>
                                </row>
                                <row id="33">
                                    <column id="0">398.11</column>
                                    <column id="1">3.1664</column>
                                </row>
                                <row id="34">
                                    <column id="0">630.96</column>
                                    <column id="1">3.1658</column>
                                </row>
                                <row id="35">
                                    <column id="0">1000.0</column>
                                    <column id="1">3.165</column>
                                </row>
                                <row id="36">
                                    <column id="0">1584.9</column>
                                    <column id="1">3.1642</column>
                                </row>
                                <row id="37">
                                    <column id="0">2511.9</column>
                                    <column id="1">3.1633</column>
                                </row>
                                <row id="38">
                                    <column id="0">3981.1</column>
                                    <column id="1">3.1624</column>
                                </row>
                                <row id="39">
                                    <column id="0">6309.6</column>
                                    <column id="1">3.1616</column>
                                </row>
                                <row id="40">
                                    <column id="0">10000.0</column>
                                    <column id="1">3.1606</column>
                                </row>
                                <row id="41">
                                    <column id="0">15849.0</column>
                                    <column id="1">3.1597</column>
                                </row>
                                <row id="42">
                                    <column id="0">25119.0</column>
                                    <column id="1">3.1587</column>
                                </row>
                                <row id="43">
                                    <column id="0">39811.0</column>
                                    <column id="1">3.1578</column>
                                </row>
                                <row id="44">
                                    <column id="0">63096.0</column>
                                    <column id="1">3.157</column>
                                </row>
                                <row id="45">
                                    <column id="0">100000.0</column>
                                    <column id="1">3.1559</column>
                                </row>
                                <row id="46">
                                    <column id="0">158490.0</column>
                                    <column id="1">3.155</column>
                                </row>
                                <row id="47">
                                    <column id="0">251190.0</column>
                                    <column id="1">3.1541</column>
                                </row>
                                <row id="48">
                                    <column id="0">398110.0</column>
                                    <column id="1">3.1533</column>
                                </row>
                                <row id="49">
                                    <column id="0">630960.0</column>
                                    <column id="1">3.151</column>
                                </row>
                                <row id="50">
                                    <column id="0">1000000.0</column>
                                    <column id="1">3.1488</column>
                                </row>
                            </rows>
                        </data>
                    </data>
                </Dielectric_Real_Permittivity>
                <Dielectric_Loss_Permittivity>
                    <data>
                        <description>Imaginary permittivity</description>
                        <AxisLabel>
                            <xName>Frequency</xName>
                            <xUnit>Hz</xUnit>
                            <yName>Imaginary permittivity</yName>
                        </AxisLabel>
                        <data>
                            <headers>
                                <column id="0">Frequency (Hz)</column>
                                <column id="1">Imaginary permittivity</column>
                            </headers>
                            <rows>
                                <row id="0">
                                    <column id="0">0.0001</column>
                                    <column id="1">4.5472</column>
                                </row>
                                <row id="1">
                                    <column id="0">0.00015849</column>
                                    <column id="1">3.0176</column>
                                </row>
                                <row id="2">
                                    <column id="0">0.00025119</column>
                                    <column id="1">1.9473</column>
                                </row>
                                <row id="3">
                                    <column id="0">0.00039811</column>
                                    <column id="1">1.2729</column>
                                </row>
                                <row id="4">
                                    <column id="0">0.00063096</column>
                                    <column id="1">0.75596</column>
                                </row>
                                <row id="5">
                                    <column id="0">0.001</column>
                                    <column id="1">0.53392</column>
                                </row>
                                <row id="6">
                                    <column id="0">0.0015849</column>
                                    <column id="1">0.34498</column>
                                </row>
                                <row id="7">
                                    <column id="0">0.0025119</column>
                                    <column id="1">0.2187</column>
                                </row>
                                <row id="8">
                                    <column id="0">0.0039811</column>
                                    <column id="1">0.14933</column>
                                </row>
                                <row id="9">
                                    <column id="0">0.0063096</column>
                                    <column id="1">0.089436</column>
                                </row>
                                <row id="10">
                                    <column id="0">0.01</column>
                                    <column id="1">0.055453</column>
                                </row>
                                <row id="11">
                                    <column id="0">0.015849</column>
                                    <column id="1">0.036559</column>
                                </row>
                                <row id="12">
                                    <column id="0">0.025119</column>
                                    <column id="1">0.021185</column>
                                </row>
                                <row id="13">
                                    <column id="0">0.039811</column>
                                    <column id="1">0.013353</column>
                                </row>
                                <row id="14">
                                    <column id="0">0.063096</column>
                                    <column id="1">0.010089</column>
                                </row>
                                <row id="15">
                                    <column id="0">0.1</column>
                                    <column id="1">0.0070768</column>
                                </row>
                                <row id="16">
                                    <column id="0">0.15849</column>
                                    <column id="1">0.0049418</column>
                                </row>
                                <row id="17">
                                    <column id="0">0.25119</column>
                                    <column id="1">0.0033281</column>
                                </row>
                                <row id="18">
                                    <column id="0">0.39811</column>
                                    <column id="1">0.0023507</column>
                                </row>
                                <row id="19">
                                    <column id="0">0.63096</column>
                                    <column id="1">0.0018286</column>
                                </row>
                                <row id="20">
                                    <column id="0">1.0</column>
                                    <column id="1">0.002095</column>
                                </row>
                                <row id="21">
                                    <column id="0">1.5849</column>
                                    <column id="1">0.001774</column>
                                </row>
                                <row id="22">
                                    <column id="0">2.5119</column>
                                    <column id="1">0.0019302</column>
                                </row>
                                <row id="23">
                                    <column id="0">3.9811</column>
                                    <column id="1">0.0018238</column>
                                </row>
                                <row id="24">
                                    <column id="0">6.3096</column>
                                    <column id="1">0.0020626</column>
                                </row>
                                <row id="25">
                                    <column id="0">10.0</column>
                                    <column id="1">0.002161</column>
                                </row>
                                <row id="26">
                                    <column id="0">15.849</column>
                                    <column id="1">0.0021451</column>
                                </row>
                                <row id="27">
                                    <column id="0">25.119</column>
                                    <column id="1">0.0022469</column>
                                </row>
                                <row id="28">
                                    <column id="0">39.811</column>
                                    <column id="1">0.0024206</column>
                                </row>
                                <row id="29">
                                    <column id="0">63.096</column>
                                    <column id="1">0.0028556</column>
                                </row>
                                <row id="30">
                                    <column id="0">100.0</column>
                                    <column id="1">0.0026131</column>
                                </row>
                                <row id="31">
                                    <column id="0">158.49</column>
                                    <column id="1">0.0027326</column>
                                </row>
                                <row id="32">
                                    <column id="0">251.19</column>
                                    <column id="1">0.002861</column>
                                </row>
                                <row id="33">
                                    <column id="0">398.11</column>
                                    <column id="1">0.0029577</column>
                                </row>
                                <row id="34">
                                    <column id="0">630.96</column>
                                    <column id="1">0.0030776</column>
                                </row>
                                <row id="35">
                                    <column id="0">1000.0</column>
                                    <column id="1">0.0031766</column>
                                </row>
                                <row id="36">
                                    <column id="0">1584.9</column>
                                    <column id="1">0.0032766</column>
                                </row>
                                <row id="37">
                                    <column id="0">2511.9</column>
                                    <column id="1">0.0034081</column>
                                </row>
                                <row id="38">
                                    <column id="0">3981.1</column>
                                    <column id="1">0.0034487</column>
                                </row>
                                <row id="39">
                                    <column id="0">6309.6</column>
                                    <column id="1">0.003514</column>
                                </row>
                                <row id="40">
                                    <column id="0">10000.0</column>
                                    <column id="1">0.0036058</column>
                                </row>
                                <row id="41">
                                    <column id="0">15849.0</column>
                                    <column id="1">0.0036794</column>
                                </row>
                                <row id="42">
                                    <column id="0">25119.0</column>
                                    <column id="1">0.003746</column>
                                </row>
                                <row id="43">
                                    <column id="0">39811.0</column>
                                    <column id="1">0.0037894</column>
                                </row>
                                <row id="44">
                                    <column id="0">63096.0</column>
                                    <column id="1">0.0038443</column>
                                </row>
                                <row id="45">
                                    <column id="0">100000.0</column>
                                    <column id="1">0.003945</column>
                                </row>
                                <row id="46">
                                    <column id="0">158490.0</column>
                                    <column id="1">0.004098</column>
                                </row>
                                <row id="47">
                                    <column id="0">251190.0</column>
                                    <column id="1">0.0043178</column>
                                </row>
                                <row id="48">
                                    <column id="0">398110.0</column>
                                    <column id="1">0.0046492</column>
                                </row>
                                <row id="49">
                                    <column id="0">630960.0</column>
                                    <column id="1">0.0045722</column>
                                </row>
                                <row id="50">
                                    <column id="0">1000000.0</column>
                                    <column id="1">0.0038248</column>
                                </row>
                            </rows>
                        </data>
                    </data>
                </Dielectric_Loss_Permittivity>
            </AC_DielectricDispersion>
            <DielectricBreakdownStrength>
                <WeibullParameter>
                    <description>AC breakdown strength</description>
                    <value>30.0</value>
                    <unit>kV/mm</unit>
                </WeibullParameter>
                <WeibullParameter>
                    <description>shape parameter</description>
                    <value>16.3</value>
                </WeibullParameter>
            </DielectricBreakdownStrength>
            <ElectricConductivity/>
        </Electrical>
    </PROPERTIES>
    <MICROSTRUCTURE>
        <Experimental_Sample_Info>
            <SampleThickness>
                <description>PEA sample thickness</description>
                <value>370</value>
                <unit>microns</unit>
                <uncertainty>
                    <type>absolute</type>
                    <value>20</value>
                </uncertainty>
            </SampleThickness>
        </Experimental_Sample_Info>
    </MICROSTRUCTURE>
</PolymerNanocomposite>
