Repository: kastle-lab/KGWRAPS

# KGWRAPS
A Knowledge Graph-Powered Research Assistant for Polymer Science (KGWRAPS) seeks to incorporate computer-aided techniques, such as knowledge graphs (KGs), into traditional polymer science research in an attempt to accelerate the growth of the field. It has three primary functions:
1. Act as a Source of Truth (SoT) by allowing querying of relevant data,
2. Enable graph analytics by allowing analyses of polymers of based on specific properties or environmental conditions, and
3. Identify knowledge gaps and make predictions about the relationships between polymer properties and experimental conditions.

File: resources/datasets/nanomine/E108_S3_Huang_2016.xml (part 1 of 2)
<PolymerNanocomposite>
    <ID>E108_S3_Huang_2016</ID>
    <Control_ID>E108_S1_Huang_2016</Control_ID>
    <SchemaVersion>PNC_schema_041220</SchemaVersion>
    <DatasetID>5e96fa91c9db0157d0737e39</DatasetID>
    <SchemaID>5e96dbe7c49dc53363c20305</SchemaID>
    <DATA_SOURCE>
        <Citation>
            <CommonFields>
                <Author>Huang, Yanhui</Author>
                <DOI>unpublished/doi-tMbKM2ba5aNwo2ZKPVucBS</DOI>
                <Location>Materials Science and Engineering Department, Rensselaer Polytechnic Institute, Troy, USA</Location>
            </CommonFields>
        </Citation>
    </DATA_SOURCE>
    <MATERIALS>
        <Matrix>
            <MatrixComponent>
                <ChemicalName>silicone</ChemicalName>
                <StdChemicalName>Silicone rubber</StdChemicalName>
                <uSMILES>O([Si]([*])([R])[R])[*]</uSMILES>
                <PlasticType>elastomer</PlasticType>
                <ManufacturerOrSourceName>Dow Corning</ManufacturerOrSourceName>
                <TradeName>Sylgard 184</TradeName>
                <Density>
                    <description>inserted from ChemProps, NanoMine</description>
                    <value>1.0</value>
                    <unit>g/cm3</unit>
                </Density>
                <MatrixComponentComposition>
                    <Constituent>fumed silica</Constituent>
                    <Fraction>
                        <mass>0.4</mass>
                    </Fraction>
                </MatrixComponentComposition>
            </MatrixComponent>
        </Matrix>
        <Filler>
            <FillerComponent>
                <ChemicalName>titanium dioxide</ChemicalName>
                <StdChemicalName>Titanium dioxide</StdChemicalName>
                <PubChemRef>26042</PubChemRef>
                <Abbreviation>TiO2</Abbreviation>
                <Density>
                    <value>4.26</value>
                    <unit>g/cm^3</unit>
                </Density>
                <CrystalPhase>anatase</CrystalPhase>
                <SphericalParticleDiameter>
                    <description>average diameter</description>
                    <value>5</value>
                    <unit>nm</unit>
                </SphericalParticleDiameter>
                <FillerComponentInComposite>
                    <mass>0.04</mass>
                    <volume>0.009686168151879117</volume>
                </FillerComponentInComposite>
            </FillerComponent>
            <FillerProcessing>
                <ChooseParameter>
                    <Mixing>
                        <Description>3.2 mL tert-butylamine was added to 80 mL deionized
            water in a 450 ml stainless steel pressure vessel.</Description>
                        <Mixer>stainless steel pressure vessel</Mixer>
                        <ChemicalUsed>
                            <description>tert-butylamine</description>
                        </ChemicalUsed>
                        <ChemicalUsed>
                            <description>deionized water</description>
                        </ChemicalUsed>
                    </Mixing>
                </ChooseParameter>
                <ChooseParameter>
                    <Mixing>
                        <Description>200 ml toluene, 24 ml oleic acid and 8 ml titanium
            (IV) butoxide were combined to form an organic
            phase.</Description>
                        <ChemicalUsed>
                            <description>toluene</description>
                        </ChemicalUsed>
                        <ChemicalUsed>
                            <description>oleic acid</description>
                        </ChemicalUsed>
                        <ChemicalUsed>
                            <description>titanium (IV) butoxide</description>
                        </ChemicalUsed>
                    </Mixing>
                </ChooseParameter>
                <ChooseParameter>
                    <Mixing>
                        <Description>Organic phase was added to aqueous phase without
            stirring</Description>
                        <ChemicalUsed>
                            <description>organic phase</description>
                        </ChemicalUsed>
                        <ChemicalUsed>
                            <description>aqueous phase</description>
                        </ChemicalUsed>
                    </Mixing>
                </ChooseParameter>
                <ChooseParameter>
                    <Heating>
                        <Description>Vessel sealed and heated</Description>
                        <Temperature>
                            <value>180</value>
                            <unit>Celsius</unit>
                        </Temperature>
                        <Time>
                            <value>8</value>
                            <unit>hours</unit>
                        </Time>
                    </Heating>
                </ChooseParameter>
                <ChooseParameter>
                    <Other>The organic phase was separated and the excess reactants were
          washed off by precipitating particles in methanol.</Other>
                </ChooseParameter>
                <ChooseParameter>
                    <Centrifugation>Used</Centrifugation>
                </ChooseParameter>
            </FillerProcessing>
            <FillerComposition>
                <Fraction>
                    <mass>
                        <value>0.04</value>
                        <source>reported</source>
                    </mass>
                    <volume>
                        <value>0.009686168151879117</value>
                        <source>computed by NanoMine</source>
                    </volume>
                </Fraction>
            </FillerComposition>
        </Filler>
    </MATERIALS>
    <PROCESSING>
        <SolutionProcessing>
            <ChooseParameter>
                <Mixing>
                    <Description>The resin was dissolved in THF to mix with the
          nanoparticle.</Description>
                    <ChemicalUsed>
                        <description>resin</description>
                    </ChemicalUsed>
                    <ChemicalUsed>
                        <description>tetrahydrofuran</description>
                    </ChemicalUsed>
                    <ChemicalUsed>
                        <description>nanoparticle</description>
                    </ChemicalUsed>
                </Mixing>
            </ChooseParameter>
            <ChooseParameter>
                <Drying-Evaporation>
                    <Description>The solvent was then removed by vacuum
          evaporation.</Description>
                    <AmbientCondition>vacuum</AmbientCondition>
                </Drying-Evaporation>
            </ChooseParameter>
            <ChooseParameter>
                <Mixing>
                    <Description>The hardener was added at a 10:1 weight ratio before
          shear mixing at 3500 rpm for 1 min</Description>
                    <MixingMethod>high shear mixing</MixingMethod>
                    <ChemicalUsed>
                        <description>Sylgard 184</description>
                    </ChemicalUsed>
                    <ChemicalUsed>
                        <description>hardener</description>
                    </ChemicalUsed>
                    <RPM>
                        <value>3500</value>
                        <unit>rpm</unit>
                    </RPM>
                    <Time>
                        <value>1</value>
                        <unit>minutes</unit>
                    </Time>
                </Mixing>
            </ChooseParameter>
            <ChooseParameter>
                <Molding>
                    <MoldingMode>casting</MoldingMode>
                    <MoldingInfo>
                        <Description>The resin was cast in a flat aluminum
            dish.</Description>
                        <Temperature>
                            <value>110</value>
                            <unit>Celsius</unit>
                        </Temperature>
                        <Time>
                            <value>1.5</value>
                            <unit>hours</unit>
                        </Time>
                        <AmbientCondition>vacuum</AmbientCondition>
                    </MoldingInfo>
                </Molding>
            </ChooseParameter>
            <ChooseParameter>
                <Drying-Evaporation>
                    <Description>The cured samples were stored in a desiccator and
          conditioned at 70°C under vacuum overnight before dielectric
          testing.</Description>
                    <Temperature>
                        <value>70</value>
                        <unit>Celsius</unit>
                    </Temperature>
                    <AmbientCondition>vacuum</AmbientCondition>
                </Drying-Evaporation>
            </ChooseParameter>
        </SolutionProcessing>
    </PROCESSING>
    <CHARACTERIZATION>
        <Dynamic_Mechanical_Analysis>
            <Equipment>DMTA V</Equipment>
            <Description>The dynamic mechanical analysis (DMA) was carried out in a
      frequency range of 1 – 60 Hz at room temperature to determine the sample
      modulus.</Description>
        </Dynamic_Mechanical_Analysis>
        <Dielectric_and_Impedance_Spectroscopy_Analysis>
            <Equipment>Novocontrol Alpha analyzer</Equipment>
            <Description>The frequency dependent dielectric spectra were measured
      using a Novocontrol Alpha analyzer. The sample was sandwiched between
      two gold-coated electrodes and a sinusoidal voltage of 1 V was applied.
      The amplitude and phase shift of the current in the external circuit was
      measured as a function of the oscillating frequency.</Description>
        </Dielectric_and_Impedance_Spectroscopy_Analysis>
        <Pulsed_Electro_Acoustic>
            <Description>The space charge distribution was measured using a
      pulsed-electro-acoustic (PEA) method. The equipment has an Al bottom
      electrode as ground and carbon black loaded semi-conductive (SC)
      polyethylene as the top HVDC electrode. Both positive and negative power
      supply were used to study the effect of the electrode.</Description>
        </Pulsed_Electro_Acoustic>
    </CHARACTERIZATION>
    <PROPERTIES>
        <Viscoelastic>
            <DynamicProperties>
                <MeasurementMethod>DMA</MeasurementMethod>
                <DMA_mode>
                    <FrequencySweep>
                        <condition>
                            <temperature>
                                <value>20</value>
                                <unit>Celsius</unit>
                            </temperature>
                        </condition>
                    </FrequencySweep>
                </DMA_mode>
                <DynamicPropertyProfile>
                    <data>
                        <AxisLabel>
                            <xName>Frequency</xName>
                            <xUnit>Hz</xUnit>
                            <yName>Storage modulus</yName>
                            <yUnit>Pa</yUnit>
                        </AxisLabel>
                        <data>
                            <headers>
                                <column id="0">Frequency (Hz)</column>
                                <column id="1">Storage modulus (Pa)</column>
                            </headers>
                            <rows>
                                <row id="0">
                                    <column id="0">1.0</column>
                                    <column id="1">1659300.0</column>
                                </row>
                                <row id="1">
                                    <column id="0">1.58489</column>
                                    <column id="1">1657600.0</column>
                                </row>
                                <row id="2">
                                    <column id="0">2.51189</column>
                                    <column id="1">1692100.0</column>
                                </row>
                                <row id="3">
                                    <column id="0">3.98107</column>
                                    <column id="1">1709800.0</column>
                                </row>
                                <row id="4">
                                    <column id="0">6.30957</column>
                                    <column id="1">1769000.0</column>
                                </row>
                                <row id="5">
                                    <column id="0">10.0</column>
                                    <column id="1">1857000.0</column>
                                </row>
                                <row id="6">
                                    <column id="0">15.8489</column>
                                    <column id="1">1814400.0</column>
                                </row>
                                <row id="7">
                                    <column id="0">25.1189</column>
                                    <column id="1">1864200.0</column>
                                </row>
                                <row id="8">
                                    <column id="0">39.8107</column>
                                    <column id="1">1964300.0</column>
                                </row>
                                <row id="9">
                                    <column id="0">63.0958</column>
                                    <column id="1">2073700.0</column>
                                </row>
                            </rows>
                        </data>
                    </data>
                </DynamicPropertyProfile>
            </DynamicProperties>
            <DynamicProperties>
                <MeasurementMethod>DMA</MeasurementMethod>
                <DMA_mode>
                    <FrequencySweep>
                        <condition>
                            <temperature>
                                <value>20</value>
                                <unit>Celsius</unit>
                            </temperature>
                        </condition>
                    </FrequencySweep>
                </DMA_mode>
                <DynamicPropertyProfile>
                    <data>
                        <AxisLabel>
                            <xName>Frequency</xName>
                            <xUnit>Hz</xUnit>
                            <yName>Loss modulus</yName>
                            <yUnit>Pa</yUnit>
                        </AxisLabel>
                        <data>
                            <headers>
                                <column id="0">Frequency (Hz)</column>
                                <column id="1">Loss modulus (Pa)</column>
                            </headers>
                            <rows>
                                <row id="0">
                                    <column id="0">1.0</column>
                                    <column id="1">27216.2</column>
                                </row>
                                <row id="1">
                                    <column id="0">1.58489</column>
                                    <column id="1">23401.6</column>
                                </row>
                                <row id="2">
                                    <column id="0">2.51189</column>
                                    <column id="1">60963.9</column>
                                </row>
                                <row id="3">
                                    <column id="0">3.98107</column>
                                    <column id="1">70596.0</column>
                                </row>
                                <row id="4">
                                    <column id="0">6.30957</column>
                                    <column id="1">67223.6</column>
                                </row>
                                <row id="5">
                                    <column id="0">10.0</column>
                                    <column id="1">69999.7</column>
                                </row>
                                <row id="6">
                                    <column id="0">15.8489</column>
                                    <column id="1">75223.2</column>
                                </row>
                                <row id="7">
                                    <column id="0">25.1189</column>
                                    <column id="1">62182.4</column>
                                </row>
                                <row id="8">
                                    <column id="0">39.8107</column>
                                    <column id="1">-28359.0</column>
                                </row>
                                <row id="9">
                                    <column id="0">63.0958</column>
                                    <column id="1">51601.7</column>
                                </row>
                            </rows>
                        </data>
                    </data>
                </DynamicPropertyProfile>
            </DynamicProperties>
            <DynamicProperties>
                <MeasurementMethod>DMA</MeasurementMethod>
                <DMA_mode>
                    <FrequencySweep>
                        <condition>
                            <temperature>
                                <value>20</value>
                                <unit>Celsius</unit>
                            </temperature>
                        </condition>
                    </FrequencySweep>
                </DMA_mode>
                <DynamicPropertyProfile>
                    <data>
                        <AxisLabel>
                            <xName>Frequency</xName>
                            <xUnit>Hz</xUnit>
                            <yName>Tan delta</yName>
                        </AxisLabel>
                        <data>
                            <headers>
                                <column id="0">Frequency (Hz)</column>
                                <column id="1">Tan delta</column>
                            </headers>
                            <rows>
                                <row id="0">
                                    <column id="0">1.0</column>
                                    <column id="1">0.0164</column>
                                </row>
                                <row id="1">
                                    <column id="0">1.58489</column>
                                    <column id="1">0.01412</column>
                                </row>
                                <row id="2">
                                    <column id="0">2.51189</column>
                                    <column id="1">0.03603</column>
                                </row>
                                <row id="3">
                                    <column id="0">3.98107</column>
                                    <column id="1">0.04129</column>
                                </row>
                                <row id="4">
                                    <column id="0">6.30957</column>
                                    <column id="1">0.038</column>
                                </row>
                                <row id="5">
                                    <column id="0">10.0</column>
                                    <column id="1">0.03769</column>
                                </row>
                                <row id="6">
                                    <column id="0">15.8489</column>
                                    <column id="1">0.04146</column>
                                </row>
                                <row id="7">
                                    <column id="0">25.1189</column>
                                    <column id="1">0.03336</column>
                                </row>
                                <row id="8">
                                    <column id="0">39.8107</column>
                                    <column id="1">-0.0144</column>
                                </row>
                                <row id="9">
                                    <column id="0">63.0958</column>
                                    <column id="1">0.02488</column>
                                </row>
                            </rows>
                        </data>
                    </data>
                </DynamicPropertyProfile>
            </DynamicProperties>
        </Viscoelastic>
        <Electrical>
            <AC_DielectricDispersion>
                <DielectricDispersionDependence>
                    <FrequencyDependence>
                        <condition>
                            <temperature>
                                <value>25</value>
                                <unit>Celsius</unit>
                            </temperature>
                        </condition>
                    </FrequencyDependence>
                </DielectricDispersionDependence>
                <Dielectric_Real_Permittivity>
                    <data>
                        <AxisLabel>
                            <xName>Frequency</xName>
                            <xUnit>Hz</xUnit>
                            <yName>Real permittivity</yName>
                        </AxisLabel>
                        <data>
                            <headers>
                                <column id="0">Frequency (Hz)</column>
                                <column id="1">Real permittivity</column>
                            </headers>
                            <rows>
                                <row id="0">
                                    <column id="0">0.0001</column>
                                    <column id="1">9.3838</column>
                                </row>
                                <row id="1">
                                    <column id="0">0.00015849</column>
                                    <column id="1">7.132</column>
                                </row>
                                <row id="2">
                                    <column id="0">0.00025119</column>
                                    <column id="1">7.27</column>
                                </row>
                                <row id="3">
                                    <column id="0">0.00039811</column>
                                    <column id="1">5.6935</column>
                                </row>
                                <row id="4">
                                    <column id="0">0.00063096</column>
                                    <column id="1">5.0122</column>
                                </row>
                                <row id="5">
                                    <column id="0">0.001</column>
                                    <column id="1">4.4779</column>
                                </row>
                                <row id="6">
                                    <column id="0">0.0015849</column>
                                    <column id="1">3.929</column>
                                </row>
                                <row id="7">
                                    <column id="0">0.0025119</column>
                                    <column id="1">3.7172</column>
                                </row>
                                <row id="8">
                                    <column id="0">0.0039811</column>
                                    <column id="1">3.5897</column>
                                </row>
                                <row id="9">
                                    <column id="0">0.0063096</column>
                                    <column id="1">3.5523</column>
                                </row>
                                <row id="10">
                                    <column id="0">0.01</column>
                                    <column id="1">3.5193</column>
                                </row>
                                <row id="11">
                                    <column id="0">0.015849</column>
                                    <column id="1">3.5114</column>
                                </row>
                                <row id="12">
                                    <column id="0">0.025119</column>
                                    <column id="1">3.5017</column>
                                </row>
                                <row id="13">
                                    <column id="0">0.039811</column>
                                    <column id="1">3.5006</column>
                                </row>
                                <row id="14">
                                    <column id="0">0.063096</column>
                                    <column id="1">3.499</column>
                                </row>
                                <row id="15">
                                    <column id="0">0.1</column>
                                    <column id="1">3.4971</column>
                                </row>
                                <row id="16">
                                    <column id="0">0.15849</column>
                                    <column id="1">3.4893</column>
                                </row>
                                <row id="17">
                                    <column id="0">0.25119</column>
                                    <column id="1">3.4858</column>
                                </row>
                                <row id="18">
                                    <column id="0">0.39811</column>
                                    <column id="1">3.4827</column>
                                </row>
                                <row id="19">
                                    <column id="0">0.63096</column>
                                    <column id="1">3.4764</column>
                                </row>
                                <row id="20">
                                    <column id="0">1.0</column>
                                    <column id="1">3.47</column>
                                </row>
                                <row id="21">
                                    <column id="0">1.5849</column>
                                    <column id="1">3.4617</column>
                                </row>
                                <row id="22">
                                    <column id="0">2.5119</column>
                                    <column id="1">3.4499</column>
                                </row>
                                <row id="23">
                                    <column id="0">3.9811</column>
                                    <column id="1">3.4351</column>
                                </row>
                                <row id="24">
                                    <column id="0">6.3096</column>
                                    <column id="1">3.4194</column>
                                </row>
                                <row id="25">
                                    <column id="0">10.0</column>
                                    <column id="1">3.4036</column>
                                </row>
                                <row id="26">
                                    <column id="0">15.849</column>
                                    <column id="1">3.3884</column>
                                </row>
                                <row id="27">
                                    <column id="0">25.119</column>
                                    <column id="1">3.3743</column>
                                </row>
                                <row id="28">
                                    <column id="0">39.811</column>
                                    <column id="1">3.3612</column>
                                </row>
                                <row id="29">
                                    <column id="0">63.096</column>
                                    <column id="1">3.3493</column>
                                </row>
                                <row id="30">
                                    <column id="0">100.0</column>
                                    <column id="1">3.3389</column>
                                </row>
                                <row id="31">
                                    <column id="0">158.49</column>
                                    <column id="1">3.329</column>
                                </row>
                                <row id="32">
                                    <column id="0">251.19</column>
                                    <column id="1">3.32</column>
                                </row>
                                <row id="33">
                                    <column id="0">398.11</column>
                                    <column id="1">3.3118</column>
                                </row>
                                <row id="34">
                                    <column id="0">630.96</column>
                                    <column id="1">3.3044</column>
                                </row>
                                <row id="35">
                                    <column id="0">1000.0</column>
                                    <column id="1">3.2975</column>
                                </row>
                                <row id="36">
                                    <column id="0">1584.9</column>
                                    <column id="1">3.2911</column>
                                </row>
                                <row id="37">
                                    <column id="0">2511.9</column>
                                    <column id="1">3.2851</column>
                                </row>
                                <row id="38">
                                    <column id="0">3981.1</column>
                                    <column id="1">3.2796</column>
                                </row>
                                <row id="39">
                                    <column id="0">6309.6</column>
                                    <column id="1">3.2746</column>
                                </row>
                                <row id="40">
                                    <column id="0">10000.0</column>
                                    <column id="1">3.2698</column>
                                </row>
                                <row id="41">
                                    <column id="0">15849.0</column>
                                    <column id="1">3.2654</column>
                                </row>
                                <row id="42">
                                    <column id="0">25119.0</column>
                                    <column id="1">3.2611</column>
                                </row>
                                <row id="43">
                                    <column id="0">39811.0</column>
                                    <column id="1">3.2573</column>
                                </row>
                                <row id="44">
                                    <column id="0">63096.0</column>
                                    <column id="1">3.2537</column>
                                </row>
                                <row id="45">
                                    <column id="0">100000.0</column>
                                    <column id="1">3.2502</column>
                                </row>
                                <row id="46">
                                    <column id="0">158490.0</column>
                                    <column id="1">3.2469</column>
                                </row>
                                <row id="47">
                                    <column id="0">251190.0</column>
                                    <column id="1">3.2436</column>
                                </row>
                                <row id="48">
                                    <column id="0">398110.0</column>
                                    <column id="1">3.2402</column>
                                </row>
                                <row id="49">
                                    <column id="0">630960.0</column>
                                    <column id="1">3.235</column>
                                </row>
                                <row id="50">
                                    <column id="0">1000000.0</column>
                                    <column id="1">3.2293</column>
                                </row>
                            </rows>
                        </data>
                    </data>
                </Dielectric_Real_Permittivity>
                <Dielectric_Loss_Permittivity>
                    <data>
                        <description>Imaginary permittivity</description>
                        <AxisLabel>
                            <xName>Frequency</xName>
                            <xUnit>Hz</xUnit>
                            <yName>Imaginary permittivity</yName>
                        </AxisLabel>
                        <data>
                            <headers>
                                <column id="0">Frequency (Hz)</column>
                                <column id="1">Imaginary permittivity</column>
                            </headers>
                            <rows>
                                <row id="0">
                                    <column id="0">0.0001</column>
                                    <column id="1">14.448</column>
                                </row>
                                <row id="1">
                                    <column id="0">0.00015849</column>
                                    <column id="1">11.38</column>
                                </row>
                                <row id="2">
                                    <column id="0">0.00025119</column>
                                    <column id="1">6.8556</column>
                                </row>
                                <row id="3">
                                    <column id="0">0.00039811</column>
                                    <column id="1">5.7536</column>
                                </row>
                                <row id="4">
                                    <column id="0">0.00063096</column>
                                    <column id="1">4.1583</column>
                                </row>
                                <row id="5">
                                    <column id="0">0.001</column>
                                    <column id="1">3.0352</column>
                                </row>
                                <row id="6">
                                    <column id="0">0.0015849</column>
                                    <column id="1">2.0831</column>
                                </row>
                                <row id="7">
                                    <column id="0">0.0025119</column>
                                    <column id="1">1.2579</column>
                                </row>
                                <row id="8">
                                    <column id="0">0.0039811</column>
                                    <column id="1">0.79362</column>
                                </row>
                                <row id="9">
                                    <column id="0">0.0063096</column>
                                    <column id="1">0.50547</column>
                                </row>
                                <row id="10">
                                    <column id="0">0.01</column>
                                    <column id="1">0.31051</column>
                                </row>
                                <row id="11">
                                    <column id="0">0.015849</column>
                                    <column id="1">0.20277</column>
                                </row>
                                <row id="12">
                                    <column id="0">0.025119</column>
                                    <column id="1">0.13032</column>
                                </row>
                                <row id="13">
                                    <column id="0">0.039811</column>
                                    <column id="1">0.083467</column>
                                </row>
                                <row id="14">
                                    <column id="0">0.063096</column>
                                    <column id="1">0.059002</column>
                                </row>
                                <row id="15">
                                    <column id="0">0.1</column>
                                    <column id="1">0.039401</column>
                                </row>
                                <row id="16">
                                    <column id="0">0.15849</column>
                                    <column id="1">0.03089</column>
                                </row>
                                <row id="17">
                                    <column id="0">0.25119</column>
                                    <column id="1">0.027912</column>
                                </row>
                                <row id="18">
                                    <column id="0">0.39811</column>
                                    <column id="1">0.027121</column>
                                </row>
                                <row id="19">
                                    <column id="0">0.63096</column>
                                    <column id="1">0.027246</column>
                                </row>
                                <row id="20">
                                    <column id="0">1.0</column>
                                    <column id="1">0.031424</column>
                                </row>
                                <row id="21">
                                    <column id="0">1.5849</column>
                                    <column id="1">0.035581</column>
                                </row>
                                <row id="22">
                                    <column id="0">2.5119</column>
                                    <column id="1">0.041479</column>
                                </row>
                                <row id="23">
                                    <column id="0">3.9811</column>
                                    <column id="1">0.045632</column>
                                </row>
                                <row id="24">
                                    <column id="0">6.3096</column>
                                    <column id="1">0.047781</column>
                                </row>
                                <row id="25">
                                    <column id="0">10.0</column>
                                    <column id="1">0.047908</column>
                                </row>
                                <row id="26">
                                    <column id="0">15.849</column>
                                    <column id="1">0.046494</column>
                                </row>
