Repository: kastle-lab/KGWRAPS

# KGWRAPS
A Knowledge Graph-Powered Research Assistant for Polymer Science (KGWRAPS) seeks to incorporate computer-aided techniques, such as knowledge graphs (KGs), into traditional polymer science research in an attempt to accelerate the growth of the field. It has three primary functions:
1. Act as a Source of Truth (SoT) by allowing querying of relevant data,
2. Enable graph analytics by allowing analyses of polymers of based on specific properties or environmental conditions, and
3. Identify knowledge gaps and make predictions about the relationships between polymer properties and experimental conditions.

File: resources/datasets/nanomine/E108_S4_Huang_2016.xml (part 1 of 2)
<PolymerNanocomposite>
    <ID>E108_S4_Huang_2016</ID>
    <Control_ID>E108_S1_Huang_2016</Control_ID>
    <SchemaVersion>PNC_schema_041220</SchemaVersion>
    <DatasetID>5e96fa91c9db0157d0737e39</DatasetID>
    <SchemaID>5e96dbe7c49dc53363c20305</SchemaID>
    <DATA_SOURCE>
        <Citation>
            <CommonFields>
                <Author>Huang, Yanhui</Author>
                <DOI>unpublished/doi-tMbKM2ba5aNwo2ZKPVucBS</DOI>
                <Location>Materials Science and Engineering Department, Rensselaer Polytechnic Institute, Troy, USA</Location>
            </CommonFields>
        </Citation>
    </DATA_SOURCE>
    <MATERIALS>
        <Matrix>
            <MatrixComponent>
                <ChemicalName>silicone</ChemicalName>
                <StdChemicalName>Silicone rubber</StdChemicalName>
                <uSMILES>O([Si]([*])([R])[R])[*]</uSMILES>
                <PlasticType>elastomer</PlasticType>
                <ManufacturerOrSourceName>Dow Corning</ManufacturerOrSourceName>
                <TradeName>Sylgard 184</TradeName>
                <Density>
                    <description>inserted from ChemProps, NanoMine</description>
                    <value>1.0</value>
                    <unit>g/cm3</unit>
                </Density>
                <MatrixComponentComposition>
                    <Constituent>fumed silica</Constituent>
                    <Fraction>
                        <mass>0.4</mass>
                    </Fraction>
                </MatrixComponentComposition>
            </MatrixComponent>
        </Matrix>
        <Filler>
            <FillerComponent>
                <ChemicalName>titanium dioxide</ChemicalName>
                <StdChemicalName>Titanium dioxide</StdChemicalName>
                <PubChemRef>26042</PubChemRef>
                <Abbreviation>TiO2</Abbreviation>
                <Density>
                    <value>4.26</value>
                    <unit>g/cm^3</unit>
                </Density>
                <CrystalPhase>anatase</CrystalPhase>
                <SphericalParticleDiameter>
                    <description>average diameter</description>
                    <value>5</value>
                    <unit>nm</unit>
                </SphericalParticleDiameter>
                <FillerComponentInComposite>
                    <mass>0.02</mass>
                    <volume>0.004767807761991037</volume>
                </FillerComponentInComposite>
                <ParticleSurfaceTreatment>
                    <ChemicalName>silanol-terminated polydimethylsiloxane</ChemicalName>
                    <Abbreviation>PDMS</Abbreviation>
                    <ManufacturerOrSourceName>Gelest</ManufacturerOrSourceName>
                    <TradeName>PDMS DMS-S32</TradeName>
                    <GraftDensity>
                        <description>surface coverage</description>
                        <value>0.01</value>
                        <unit>molecules/nm^2</unit>
                    </GraftDensity>
                    <MolecularWeight>
                        <value>36000</value>
                        <unit>g/mol</unit>
                    </MolecularWeight>
                    <SurfaceChemistryProcessing>
                        <ChooseParameter>
                            <Mixing>
                                <Description>1.0g nanoparticles (in solution, eq = 1) and 2.0
                g 36k phosphonic acid terminated PDMS (eq = 2) were dispersed
                into 50 ml CHCl3 and the solution was refluxed at 65°C
                overnight.</Description>
                                <ChemicalUsed>
                                    <description>nanoparticles</description>
                                </ChemicalUsed>
                                <ChemicalUsed>
                                    <description>PDMS</description>
                                </ChemicalUsed>
                                <ChemicalUsed>
                                    <description>CHCl3</description>
                                </ChemicalUsed>
                                <Temperature>
                                    <value>65</value>
                                    <unit>Celsius</unit>
                                </Temperature>
                            </Mixing>
                        </ChooseParameter>
                        <ChooseParameter>
                            <Drying-Evaporation>
                                <Description>After reaction, the solution was condensed to ~
                15 ml by evaporation and particles were precipitated in
                methanol (v/v = 1:6)</Description>
                            </Drying-Evaporation>
                        </ChooseParameter>
                        <ChooseParameter>
                            <Centrifugation>Used</Centrifugation>
                        </ChooseParameter>
                        <ChooseParameter>
                            <Other>Evaporation followed by centrifuging at 10,000 rpm for 10
              min to recover the particles.</Other>
                        </ChooseParameter>
                        <ChooseParameter>
                            <Mixing>
                                <Description>Then particles were dispersed again into 50 ml
                CHCl3 and 2.0 g 10k functionalized PDMS (eq = 2) was added.
                The solution was refluxed at 65°C overnight.</Description>
                                <ChemicalUsed>
                                    <description>CHCl3</description>
                                </ChemicalUsed>
                                <ChemicalUsed>
                                    <description>PDMS</description>
                                </ChemicalUsed>
                            </Mixing>
                        </ChooseParameter>
                        <ChooseParameter>
                            <Other>Repeat the same washing procedure</Other>
                        </ChooseParameter>
                    </SurfaceChemistryProcessing>
                </ParticleSurfaceTreatment>
                <ParticleSurfaceTreatment>
                    <ChemicalName>mononcarbinol-terminated
          polydimethylsiloxane</ChemicalName>
                    <Abbreviation>PDMS</Abbreviation>
                    <ManufacturerOrSourceName>Gelest</ManufacturerOrSourceName>
                    <TradeName>PDMS MCR-C22</TradeName>
                    <GraftDensity>
                        <description>surface coverage</description>
                        <value>0.1</value>
                        <unit>molecules/nm^2</unit>
                    </GraftDensity>
                    <MolecularWeight>
                        <value>10000</value>
                        <unit>g/mol</unit>
                    </MolecularWeight>
                    <SurfaceChemistryProcessing>
                        <ChooseParameter>
                            <Mixing>
                                <Description>1.0g nanoparticles (in solution, eq = 1) and 2.0
                g 36k phosphonic acid terminated PDMS (eq = 2) were dispersed
                into 50 ml CHCl3 and the solution was refluxed at 65°C
                overnight.</Description>
                                <ChemicalUsed>
                                    <description>nanoparticles</description>
                                </ChemicalUsed>
                                <ChemicalUsed>
                                    <description>PDMS</description>
                                </ChemicalUsed>
                                <ChemicalUsed>
                                    <description>CHCl3</description>
                                </ChemicalUsed>
                                <Temperature>
                                    <value>65</value>
                                    <unit>Celsius</unit>
                                </Temperature>
                            </Mixing>
                        </ChooseParameter>
                        <ChooseParameter>
                            <Drying-Evaporation>
                                <Description>After reaction, the solution was condensed to ~
                15 ml by evaporation and particles were precipitated in
                methanol (v/v = 1:6)</Description>
                            </Drying-Evaporation>
                        </ChooseParameter>
                        <ChooseParameter>
                            <Centrifugation>Used</Centrifugation>
                        </ChooseParameter>
                        <ChooseParameter>
                            <Other>Evaporation followed by centrifuging at 10,000 rpm for 10
              min to recover the particles.</Other>
                        </ChooseParameter>
                        <ChooseParameter>
                            <Mixing>
                                <Description>Then particles were dispersed again into 50 ml
                CHCl3 and 2.0 g 10k functionalized PDMS (eq = 2) was added.
                The solution was refluxed at 65°C overnight.</Description>
                                <ChemicalUsed>
                                    <description>CHCl3</description>
                                </ChemicalUsed>
                                <ChemicalUsed>
                                    <description>PDMS</description>
                                </ChemicalUsed>
                            </Mixing>
                        </ChooseParameter>
                        <ChooseParameter>
                            <Other>Repeat the same washing procedure</Other>
                        </ChooseParameter>
                    </SurfaceChemistryProcessing>
                </ParticleSurfaceTreatment>
                <ParticleSurfaceTreatment>
                    <ChemicalName>9-anthracenemethylphosphonic acid</ChemicalName>
                    <Abbreviation>An</Abbreviation>
                    <ManufacturerOrSourceName>University of South
          Carolina</ManufacturerOrSourceName>
                    <SurfaceChemistryProcessing>
                        <ChooseParameter>
                            <Mixing>
                                <Description>1.0g of nanoparticles was dispersed in 20 ml
                tetrahydrofuran (THF) first and added dropwise into a 40 ml
                THF solution containing small molecules under ice
                bath.</Description>
                                <ChemicalUsed>
                                    <description>nanoparticles</description>
                                </ChemicalUsed>
                                <ChemicalUsed>
                                    <description>tetrahydrofuran</description>
                                </ChemicalUsed>
                            </Mixing>
                        </ChooseParameter>
                        <ChooseParameter>
                            <Heating>
                                <Description>The solution was allowed to warm up to room
                temperature and stirred overnight.</Description>
                                <Temperature>
                                    <value>20</value>
                                    <unit>Celsius</unit>
                                </Temperature>
                            </Heating>
                        </ChooseParameter>
                        <ChooseParameter>
                            <Centrifugation>Used</Centrifugation>
                        </ChooseParameter>
                        <ChooseParameter>
                            <Other>The particles were washed by methanol and recovered by
              centrifuging.</Other>
                        </ChooseParameter>
                    </SurfaceChemistryProcessing>
                </ParticleSurfaceTreatment>
            </FillerComponent>
            <FillerProcessing>
                <ChooseParameter>
                    <Mixing>
                        <Description>3.2 mL tert-butylamine was added to 80 mL deionized
            water in a 450 ml stainless steel pressure vessel.</Description>
                        <Mixer>stainless steel pressure vessel</Mixer>
                        <ChemicalUsed>
                            <description>tert-butylamine </description>
                        </ChemicalUsed>
                        <ChemicalUsed>
                            <description>deionized water</description>
                        </ChemicalUsed>
                    </Mixing>
                </ChooseParameter>
                <ChooseParameter>
                    <Mixing>
                        <Description>200 ml toluene, 24 ml oleic acid and 8 ml titanium
            (IV) butoxide were combined to form an organic
            phase.</Description>
                        <ChemicalUsed>
                            <description>toluene</description>
                        </ChemicalUsed>
                        <ChemicalUsed>
                            <description>oleic acid</description>
                        </ChemicalUsed>
                        <ChemicalUsed>
                            <description>titanium (IV) butoxide</description>
                        </ChemicalUsed>
                    </Mixing>
                </ChooseParameter>
                <ChooseParameter>
                    <Mixing>
                        <Description>Organic phase was added to aqueous phase without
            stirring</Description>
                        <ChemicalUsed>
                            <description>organic phase </description>
                        </ChemicalUsed>
                        <ChemicalUsed>
                            <description>aqueous phase</description>
                        </ChemicalUsed>
                    </Mixing>
                </ChooseParameter>
                <ChooseParameter>
                    <Heating>
                        <Description>Vessel sealed and heated </Description>
                        <Temperature>
                            <value>180</value>
                            <unit>Celsius</unit>
                        </Temperature>
                        <Time>
                            <value>8</value>
                            <unit>hours</unit>
                        </Time>
                    </Heating>
                </ChooseParameter>
                <ChooseParameter>
                    <Other>The organic phase was separated and the excess reactants were
          washed off by precipitating particles in methanol.</Other>
                </ChooseParameter>
                <ChooseParameter>
                    <Centrifugation>Used</Centrifugation>
                </ChooseParameter>
            </FillerProcessing>
            <FillerComposition>
                <Fraction>
                    <mass>
                        <value>0.02</value>
                        <source>reported</source>
                    </mass>
                    <volume>
                        <value>0.004767807761991037</value>
                        <source>computed by NanoMine</source>
                    </volume>
                </Fraction>
            </FillerComposition>
        </Filler>
    </MATERIALS>
    <PROCESSING>
        <SolutionProcessing>
            <ChooseParameter>
                <Mixing>
                    <Description>The resin was dissolved in THF to mix with the
          nanoparticle.</Description>
                    <ChemicalUsed>
                        <description>resin</description>
                    </ChemicalUsed>
                    <ChemicalUsed>
                        <description>tetrahydrofuran</description>
                    </ChemicalUsed>
                    <ChemicalUsed>
                        <description>nanoparticle</description>
                    </ChemicalUsed>
                </Mixing>
            </ChooseParameter>
            <ChooseParameter>
                <Drying-Evaporation>
                    <Description>The solvent was then removed by vacuum
          evaporation.</Description>
                    <AmbientCondition>vacuum</AmbientCondition>
                </Drying-Evaporation>
            </ChooseParameter>
            <ChooseParameter>
                <Mixing>
                    <Description>The hardener was added at a 10:1 weight ratio before
          shear mixing at 3500 rpm for 1 min</Description>
                    <MixingMethod>high shear mixing</MixingMethod>
                    <ChemicalUsed>
                        <description>Sylgard 184</description>
                    </ChemicalUsed>
                    <ChemicalUsed>
                        <description>hardener</description>
                    </ChemicalUsed>
                    <RPM>
                        <value>3500</value>
                        <unit>rpm</unit>
                    </RPM>
                    <Time>
                        <value>1</value>
                        <unit>minutes</unit>
                    </Time>
                </Mixing>
            </ChooseParameter>
            <ChooseParameter>
                <Molding>
                    <MoldingMode>casting</MoldingMode>
                    <MoldingInfo>
                        <Description>The resin was cast in a flat aluminum
            dish.</Description>
                        <Time>
                            <value>1.5</value>
                            <unit>hours</unit>
                        </Time>
                        <AmbientCondition>vacuum</AmbientCondition>
                    </MoldingInfo>
                </Molding>
            </ChooseParameter>
            <ChooseParameter>
                <Drying-Evaporation>
                    <Description>The cured samples were stored in a desiccator and
          conditioned at 70°C under vacuum overnight before dielectric
          testing.</Description>
                    <Temperature>
                        <value>70</value>
                        <unit>Celsius</unit>
                    </Temperature>
                    <AmbientCondition>vacuum</AmbientCondition>
                </Drying-Evaporation>
            </ChooseParameter>
        </SolutionProcessing>
    </PROCESSING>
    <CHARACTERIZATION>
        <Dynamic_Mechanical_Analysis>
            <Equipment>DMTA V</Equipment>
            <Description>The dynamic mechanical analysis (DMA) was carried out in a
      frequency range of 1 – 60 Hz at room temperature to determine the sample
      modulus.</Description>
        </Dynamic_Mechanical_Analysis>
        <Dielectric_and_Impedance_Spectroscopy_Analysis>
            <Equipment>Novocontrol Alpha analyzer</Equipment>
            <Description>The frequency dependent dielectric spectra were measured
      using a Novocontrol Alpha analyzer. The sample was sandwiched between
      two gold-coated electrodes and a sinusoidal voltage of 1 V was applied.
      The amplitude and phase shift of the current in the external circuit was
      measured as a function of the oscillating frequency.</Description>
        </Dielectric_and_Impedance_Spectroscopy_Analysis>
        <Pulsed_Electro_Acoustic>
            <Description>The space charge distribution was measured using a
      pulsed-electro-acoustic (PEA) method. The equipment has an Al bottom
      electrode as ground and carbon black loaded semi-conductive (SC)
      polyethylene as the top HVDC electrode. Both positive and negative power
      supply were used to study the effect of the electrode.</Description>
        </Pulsed_Electro_Acoustic>
    </CHARACTERIZATION>
    <PROPERTIES>
        <Viscoelastic>
            <DynamicProperties>
                <MeasurementMethod>DMA</MeasurementMethod>
                <DMA_mode>
                    <FrequencySweep>
                        <condition>
                            <temperature>
                                <value>20</value>
                                <unit>Celsius</unit>
                            </temperature>
                        </condition>
                    </FrequencySweep>
                </DMA_mode>
                <DynamicPropertyProfile>
                    <data>
                        <AxisLabel>
                            <xName>Frequency</xName>
                            <xUnit>Hz</xUnit>
                            <yName>Storage modulus</yName>
                            <yUnit>Pa</yUnit>
                        </AxisLabel>
                        <data>
                            <headers>
                                <column id="0">Frequency (Hz)</column>
                                <column id="1">Storage modulus (Pa)</column>
                            </headers>
                            <rows>
                                <row id="0">
                                    <column id="0">1.0</column>
                                    <column id="1">1991400.0</column>
                                </row>
                                <row id="1">
                                    <column id="0">1.58489</column>
                                    <column id="1">1978200.0</column>
                                </row>
                                <row id="2">
                                    <column id="0">2.51189</column>
                                    <column id="1">2013000.0</column>
                                </row>
                                <row id="3">
                                    <column id="0">3.98107</column>
                                    <column id="1">2002700.0</column>
                                </row>
                                <row id="4">
                                    <column id="0">6.30957</column>
                                    <column id="1">2027700.0</column>
                                </row>
                                <row id="5">
                                    <column id="0">10.0</column>
                                    <column id="1">2107800.0</column>
                                </row>
                                <row id="6">
                                    <column id="0">15.8489</column>
                                    <column id="1">2177000.0</column>
                                </row>
                                <row id="7">
                                    <column id="0">25.1189</column>
                                    <column id="1">2269700.0</column>
                                </row>
                                <row id="8">
                                    <column id="0">39.8107</column>
                                    <column id="1">2402400.0</column>
                                </row>
                                <row id="9">
                                    <column id="0">63.0958</column>
                                    <column id="1">2544800.0</column>
                                </row>
                            </rows>
                        </data>
                    </data>
                </DynamicPropertyProfile>
            </DynamicProperties>
            <DynamicProperties>
                <MeasurementMethod>DMA</MeasurementMethod>
                <DMA_mode>
                    <FrequencySweep>
                        <condition>
                            <temperature>
                                <value>20</value>
                                <unit>Celsius</unit>
                            </temperature>
                        </condition>
                    </FrequencySweep>
                </DMA_mode>
                <DynamicPropertyProfile>
                    <data>
                        <AxisLabel>
                            <xName>Frequency</xName>
                            <xUnit>Hz</xUnit>
                            <yName>Loss modulus</yName>
                            <yUnit>Pa</yUnit>
                        </AxisLabel>
                        <data>
                            <headers>
                                <column id="0">Frequency (Hz)</column>
                                <column id="1">Loss modulus (Pa)</column>
                            </headers>
                            <rows>
                                <row id="0">
                                    <column id="0">1.0</column>
                                    <column id="1">133060.0</column>
                                </row>
                                <row id="1">
                                    <column id="0">1.58489</column>
                                    <column id="1">117000.0</column>
                                </row>
                                <row id="2">
                                    <column id="0">2.51189</column>
                                    <column id="1">149560.0</column>
                                </row>
                                <row id="3">
                                    <column id="0">3.98107</column>
                                    <column id="1">143740.0</column>
                                </row>
                                <row id="4">
                                    <column id="0">6.30957</column>
                                    <column id="1">165270.0</column>
                                </row>
                                <row id="5">
                                    <column id="0">10.0</column>
                                    <column id="1">181500.0</column>
                                </row>
                                <row id="6">
                                    <column id="0">15.8489</column>
                                    <column id="1">185980.0</column>
                                </row>
                                <row id="7">
                                    <column id="0">25.1189</column>
                                    <column id="1">178430.0</column>
                                </row>
                                <row id="8">
                                    <column id="0">39.8107</column>
                                    <column id="1">73265.9</column>
                                </row>
                                <row id="9">
                                    <column id="0">63.0958</column>
                                    <column id="1">197970.0</column>
                                </row>
                            </rows>
                        </data>
                    </data>
                </DynamicPropertyProfile>
            </DynamicProperties>
            <DynamicProperties>
                <MeasurementMethod>DMA</MeasurementMethod>
                <DMA_mode>
                    <FrequencySweep>
                        <condition>
                            <temperature>
                                <value>20</value>
                                <unit>Celsius</unit>
                            </temperature>
                        </condition>
                    </FrequencySweep>
                </DMA_mode>
                <DynamicPropertyProfile>
                    <data>
                        <AxisLabel>
                            <xName>Frequency</xName>
                            <xUnit>Hz</xUnit>
                            <yName>Tan delta</yName>
                        </AxisLabel>
                        <data>
                            <headers>
                                <column id="0">Frequency (Hz)</column>
                                <column id="1">Tan delta</column>
                            </headers>
                            <rows>
                                <row id="0">
                                    <column id="0">1.0</column>
                                    <column id="1">0.06682</column>
                                </row>
                                <row id="1">
                                    <column id="0">1.58489</column>
                                    <column id="1">0.05915</column>
                                </row>
                                <row id="2">
                                    <column id="0">2.51189</column>
                                    <column id="1">0.0743</column>
                                </row>
                                <row id="3">
                                    <column id="0">3.98107</column>
                                    <column id="1">0.07177</column>
                                </row>
                                <row id="4">
                                    <column id="0">6.30957</column>
                                    <column id="1">0.0815</column>
                                </row>
                                <row id="5">
                                    <column id="0">10.0</column>
                                    <column id="1">0.08611</column>
                                </row>
                                <row id="6">
                                    <column id="0">15.8489</column>
                                    <column id="1">0.08543</column>
                                </row>
                                <row id="7">
                                    <column id="0">25.1189</column>
                                    <column id="1">0.07861</column>
                                </row>
                                <row id="8">
                                    <column id="0">39.8107</column>
                                    <column id="1">0.0305</column>
                                </row>
                                <row id="9">
                                    <column id="0">63.0958</column>
                                    <column id="1">0.0778</column>
                                </row>
                            </rows>
                        </data>
                    </data>
                </DynamicPropertyProfile>
            </DynamicProperties>
        </Viscoelastic>
        <Electrical>
            <AC_DielectricDispersion>
                <DielectricDispersionDependence>
                    <FrequencyDependence>
                        <condition>
                            <temperature>
                                <value>25</value>
                                <unit>Celsius</unit>
                            </temperature>
                        </condition>
                    </FrequencyDependence>
                </DielectricDispersionDependence>
                <Dielectric_Real_Permittivity>
                    <data>
                        <AxisLabel>
                            <xName>Frequency</xName>
                            <xUnit>Hz</xUnit>
                            <yName>Real permittivity</yName>
                        </AxisLabel>
                        <data>
                            <headers>
                                <column id="0">Frequency (Hz)</column>
                                <column id="1">Real permittivity</column>
                            </headers>
                            <rows>
                                <row id="0">
                                    <column id="0">0.0001585</column>
                                    <column id="1">3.4437</column>
                                </row>
                                <row id="1">
                                    <column id="0">0.00025121</column>
                                    <column id="1">3.7943</column>
                                </row>
                                <row id="2">
                                    <column id="0">0.00039814</column>
                                    <column id="1">3.3664</column>
                                </row>
                                <row id="3">
                                    <column id="0">0.00063102</column>
                                    <column id="1">3.478</column>
                                </row>
                                <row id="4">
                                    <column id="0">0.0010001</column>
                                    <column id="1">3.4209</column>
                                </row>
                                <row id="5">
                                    <column id="0">0.001585</column>
                                    <column id="1">3.3486</column>
                                </row>
                                <row id="6">
                                    <column id="0">0.0025121</column>
                                    <column id="1">3.3501</column>
                                </row>
                                <row id="7">
                                    <column id="0">0.0039814</column>
                                    <column id="1">3.3444</column>
                                </row>
                                <row id="8">
                                    <column id="0">0.0063101</column>
                                    <column id="1">3.3411</column>
                                </row>
                                <row id="9">
                                    <column id="0">0.010001</column>
                                    <column id="1">3.3174</column>
                                </row>
                                <row id="10">
                                    <column id="0">0.01585</column>
                                    <column id="1">3.3029</column>
                                </row>
                                <row id="11">
                                    <column id="0">0.025121</column>
                                    <column id="1">3.2911</column>
                                </row>
                                <row id="12">
                                    <column id="0">0.039814</column>
                                    <column id="1">3.2836</column>
                                </row>
                                <row id="13">
                                    <column id="0">0.0631</column>
                                    <column id="1">3.2708</column>
                                </row>
                                <row id="14">
                                    <column id="0">0.10001</column>
                                    <column id="1">3.2596</column>
                                </row>
                                <row id="15">
                                    <column id="0">0.1585</column>
                                    <column id="1">3.2501</column>
                                </row>
                                <row id="16">
                                    <column id="0">0.25121</column>
                                    <column id="1">3.2462</column>
                                </row>
                                <row id="17">
                                    <column id="0">0.39813</column>
                                    <column id="1">3.243</column>
                                </row>
                                <row id="18">
                                    <column id="0">0.631</column>
                                    <column id="1">3.2393</column>
                                </row>
                                <row id="19">
                                    <column id="0">1.0001</column>
                                    <column id="1">3.2366</column>
                                </row>
                                <row id="20">
                                    <column id="0">1.585</column>
                                    <column id="1">3.2349</column>
                                </row>
                                <row id="21">
                                    <column id="0">2.512</column>
                                    <column id="1">3.233</column>
                                </row>
                                <row id="22">
                                    <column id="0">3.9813</column>
                                    <column id="1">3.2297</column>
                                </row>
                                <row id="23">
                                    <column id="0">6.3099</column>
                                    <column id="1">3.2272</column>
                                </row>
                                <row id="24">
                                    <column id="0">10.0</column>
                                    <column id="1">3.2249</column>
                                </row>
                                <row id="25">
                                    <column id="0">15.85</column>
                                    <column id="1">3.2227</column>
                                </row>
                                <row id="26">
                                    <column id="0">25.12</column>
                                    <column id="1">3.2208</column>
                                </row>
                                <row id="27">
                                    <column id="0">39.812</column>
                                    <column id="1">3.219</column>
                                </row>
                                <row id="28">
                                    <column id="0">63.098</column>
                                    <column id="1">3.218</column>
                                </row>
                                <row id="29">
                                    <column id="0">100.0</column>
                                    <column id="1">3.2157</column>
                                </row>
                                <row id="30">
                                    <column id="0">158.5</column>
                                    <column id="1">3.2141</column>
                                </row>
                                <row id="31">
                                    <column id="0">251.2</column>
                                    <column id="1">3.2125</column>
                                </row>
                                <row id="32">
                                    <column id="0">398.12</column>
                                    <column id="1">3.211</column>
                                </row>
                                <row id="33">
                                    <column id="0">630.98</column>
                                    <column id="1">3.2097</column>
                                </row>
                                <row id="34">
                                    <column id="0">1000.0</column>
                                    <column id="1">3.2083</column>
                                </row>
                                <row id="35">
                                    <column id="0">1584.9</column>
                                    <column id="1">3.207</column>
                                </row>
                                <row id="36">
                                    <column id="0">2512.0</column>
                                    <column id="1">3.2055</column>
                                </row>
                                <row id="37">
                                    <column id="0">3981.2</column>
                                    <column id="1">3.2042</column>
                                </row>
                                <row id="38">
                                    <column id="0">6309.7</column>
                                    <column id="1">3.203</column>
                                </row>
                                <row id="39">
                                    <column id="0">10000.0</column>
