Repository: kastle-lab/KGWRAPS

# KGWRAPS
A Knowledge Graph-Powered Research Assistant for Polymer Science (KGWRAPS) seeks to incorporate computer-aided techniques, such as knowledge graphs (KGs), into traditional polymer science research in an attempt to accelerate the growth of the field. It has three primary functions:
1. Act as a Source of Truth (SoT) by allowing querying of relevant data,
2. Enable graph analytics by allowing analyses of polymers of based on specific properties or environmental conditions, and
3. Identify knowledge gaps and make predictions about the relationships between polymer properties and experimental conditions.

File: resources/datasets/nanomine/E108_S5_Huang_2016.xml
<PolymerNanocomposite>
    <ID>E108_S5_Huang_2016</ID>
    <Control_ID>E108_S1_Huang_2016</Control_ID>
    <SchemaVersion>PNC_schema_041220</SchemaVersion>
    <DatasetID>5e96fa91c9db0157d0737e39</DatasetID>
    <SchemaID>5e96dbe7c49dc53363c20305</SchemaID>
    <DATA_SOURCE>
        <Citation>
            <CommonFields>
                <Author>Huang, Yanhui</Author>
                <DOI>unpublished/doi-tMbKM2ba5aNwo2ZKPVucBS</DOI>
                <Location>Materials Science and Engineering Department, Rensselaer Polytechnic Institute, Troy, USA</Location>
            </CommonFields>
        </Citation>
    </DATA_SOURCE>
    <MATERIALS>
        <Matrix>
            <MatrixComponent>
                <ChemicalName>silicone</ChemicalName>
                <StdChemicalName>Silicone rubber</StdChemicalName>
                <uSMILES>O([Si]([*])([R])[R])[*]</uSMILES>
                <PlasticType>elastomer</PlasticType>
                <ManufacturerOrSourceName>Dow Corning</ManufacturerOrSourceName>
                <TradeName>Sylgard 184</TradeName>
                <Density>
                    <description>inserted from ChemProps, NanoMine</description>
                    <value>1.0</value>
                    <unit>g/cm3</unit>
                </Density>
                <MatrixComponentComposition>
                    <Constituent>fumed silica</Constituent>
                    <Fraction>
                        <mass>0.4</mass>
                    </Fraction>
                </MatrixComponentComposition>
            </MatrixComponent>
        </Matrix>
        <Filler>
            <FillerComponent>
                <ChemicalName>titanium dioxide</ChemicalName>
                <StdChemicalName>Titanium dioxide</StdChemicalName>
                <PubChemRef>26042</PubChemRef>
                <Abbreviation>TiO2</Abbreviation>
                <Density>
                    <value>4.26</value>
                    <unit>g/cm^3</unit>
                </Density>
                <CrystalPhase>anatase</CrystalPhase>
                <SphericalParticleDiameter>
                    <description>average diameter</description>
                    <value>5</value>
                    <unit>nm</unit>
                </SphericalParticleDiameter>
                <FillerComponentInComposite>
                    <mass>0.06</mass>
                    <volume>0.014762326542663125</volume>
                </FillerComponentInComposite>
                <ParticleSurfaceTreatment>
                    <ChemicalName>silanol-terminated polydimethylsiloxane</ChemicalName>
                    <Abbreviation>PDMS</Abbreviation>
                    <ManufacturerOrSourceName>Gelest</ManufacturerOrSourceName>
                    <TradeName>PDMS DMS-S32</TradeName>
                    <GraftDensity>
                        <description>surface coverage</description>
                        <value>0.01</value>
                        <unit>molecules/nm^2</unit>
                    </GraftDensity>
                    <MolecularWeight>
                        <value>36000</value>
                        <unit>g/mol</unit>
                    </MolecularWeight>
                    <SurfaceChemistryProcessing>
                        <ChooseParameter>
                            <Mixing>
                                <Description>1.0g nanoparticles (in solution, eq = 1) and 2.0
                g 36k phosphonic acid terminated PDMS (eq = 2) were dispersed
                into 50 ml CHCl3 and the solution was refluxed at 65°C
                overnight.</Description>
                                <ChemicalUsed>
                                    <description>nanoparticles</description>
                                </ChemicalUsed>
                                <ChemicalUsed>
                                    <description>PDMS</description>
                                </ChemicalUsed>
                                <ChemicalUsed>
                                    <description>CHCl3</description>
                                </ChemicalUsed>
                                <Temperature>
                                    <value>65</value>
                                    <unit>Celsius</unit>
                                </Temperature>
                            </Mixing>
                        </ChooseParameter>
                        <ChooseParameter>
                            <Drying-Evaporation>
                                <Description>After reaction, the solution was condensed to ~
                15 ml by evaporation and particles were precipitated in
                methanol (v/v = 1:6)</Description>
                            </Drying-Evaporation>
                        </ChooseParameter>
                        <ChooseParameter>
                            <Centrifugation>Used</Centrifugation>
                        </ChooseParameter>
                        <ChooseParameter>
                            <Other>Evaporation followed by centrifuging at 10,000 rpm for 10
              min to recover the particles.</Other>
                        </ChooseParameter>
                        <ChooseParameter>
                            <Mixing>
                                <Description>Then particles were dispersed again into 50 ml
                CHCl3 and 2.0 g 10k functionalized PDMS (eq = 2) was added.
                The solution was refluxed at 65°C overnight.</Description>
                                <ChemicalUsed>
                                    <description>CHCl3</description>
                                </ChemicalUsed>
                                <ChemicalUsed>
                                    <description>PDMS</description>
                                </ChemicalUsed>
                            </Mixing>
                        </ChooseParameter>
                        <ChooseParameter>
                            <Other>Repeat the same washing procedure</Other>
                        </ChooseParameter>
                    </SurfaceChemistryProcessing>
                </ParticleSurfaceTreatment>
                <ParticleSurfaceTreatment>
                    <ChemicalName>mononcarbinol-terminated
          polydimethylsiloxane</ChemicalName>
                    <Abbreviation>PDMS</Abbreviation>
                    <ManufacturerOrSourceName>Gelest</ManufacturerOrSourceName>
                    <TradeName>PDMS MCR-C22</TradeName>
                    <GraftDensity>
                        <description>surface coverage</description>
                        <value>0.1</value>
                        <unit>molecules/nm^2</unit>
                    </GraftDensity>
                    <MolecularWeight>
                        <value>10000</value>
                        <unit>g/mol</unit>
                    </MolecularWeight>
                    <SurfaceChemistryProcessing>
                        <ChooseParameter>
                            <Mixing>
                                <Description>1.0g nanoparticles (in solution, eq = 1) and 2.0
                g 36k phosphonic acid terminated PDMS (eq = 2) were dispersed
                into 50 ml CHCl3 and the solution was refluxed at 65°C
                overnight.</Description>
                                <ChemicalUsed>
                                    <description>nanoparticles</description>
                                </ChemicalUsed>
                                <ChemicalUsed>
                                    <description>PDMS</description>
                                </ChemicalUsed>
                                <ChemicalUsed>
                                    <description>CHCl3</description>
                                </ChemicalUsed>
                                <Temperature>
                                    <value>65</value>
                                    <unit>Celsius</unit>
                                </Temperature>
                            </Mixing>
                        </ChooseParameter>
                        <ChooseParameter>
                            <Drying-Evaporation>
                                <Description>After reaction, the solution was condensed to ~
                15 ml by evaporation and particles were precipitated in
                methanol (v/v = 1:6)</Description>
                            </Drying-Evaporation>
                        </ChooseParameter>
                        <ChooseParameter>
                            <Centrifugation>Used</Centrifugation>
                        </ChooseParameter>
                        <ChooseParameter>
                            <Other>Evaporation followed by centrifuging at 10,000 rpm for 10
              min to recover the particles.</Other>
                        </ChooseParameter>
                        <ChooseParameter>
                            <Mixing>
                                <Description>Then particles were dispersed again into 50 ml
                CHCl3 and 2.0 g 10k functionalized PDMS (eq = 2) was added.
                The solution was refluxed at 65°C overnight.</Description>
                                <ChemicalUsed>
                                    <description>CHCl3</description>
                                </ChemicalUsed>
                                <ChemicalUsed>
                                    <description>PDMS</description>
                                </ChemicalUsed>
                            </Mixing>
                        </ChooseParameter>
                        <ChooseParameter>
                            <Other>Repeat the same washing procedure</Other>
                        </ChooseParameter>
                    </SurfaceChemistryProcessing>
                </ParticleSurfaceTreatment>
                <ParticleSurfaceTreatment>
                    <ChemicalName>9-anthracenemethylphosphonic acid</ChemicalName>
                    <Abbreviation>An</Abbreviation>
                    <ManufacturerOrSourceName>University of South
          Carolina</ManufacturerOrSourceName>
                    <SurfaceChemistryProcessing>
                        <ChooseParameter>
                            <Mixing>
                                <Description>1.0g of nanoparticles was dispersed in 20 ml
                tetrahydrofuran (THF) first and added dropwise into a 40 ml
                THF solution containing small molecules under ice
                bath.</Description>
                                <ChemicalUsed>
                                    <description>nanoparticles</description>
                                </ChemicalUsed>
                                <ChemicalUsed>
                                    <description>tetrahydrofuran</description>
                                </ChemicalUsed>
                            </Mixing>
                        </ChooseParameter>
                        <ChooseParameter>
                            <Heating>
                                <Description>The solution was allowed to warm up to room
                temperature and stirred overnight.</Description>
                                <Temperature>
                                    <value>20</value>
                                    <unit>Celsius</unit>
                                </Temperature>
                            </Heating>
                        </ChooseParameter>
                        <ChooseParameter>
                            <Centrifugation>Used</Centrifugation>
                        </ChooseParameter>
                        <ChooseParameter>
                            <Other>The particles were washed by methanol and recovered by
              centrifuging.</Other>
                        </ChooseParameter>
                    </SurfaceChemistryProcessing>
                </ParticleSurfaceTreatment>
            </FillerComponent>
            <FillerProcessing>
                <ChooseParameter>
                    <Mixing>
                        <Description>3.2 mL tert-butylamine was added to 80 mL deionized
            water in a 450 ml stainless steel pressure vessel.</Description>
                        <Mixer>stainless steel pressure vessel</Mixer>
                        <ChemicalUsed>
                            <description>tert-butylamine</description>
                        </ChemicalUsed>
                        <ChemicalUsed>
                            <description>deionized water</description>
                        </ChemicalUsed>
                    </Mixing>
                </ChooseParameter>
                <ChooseParameter>
                    <Mixing>
                        <Description>200 ml toluene, 24 ml oleic acid and 8 ml titanium
            (IV) butoxide were combined to form an organic
            phase.</Description>
                        <ChemicalUsed>
                            <description>toluene</description>
                        </ChemicalUsed>
                        <ChemicalUsed>
                            <description>oleic acid</description>
                        </ChemicalUsed>
                        <ChemicalUsed>
                            <description>titanium (IV) butoxide</description>
                        </ChemicalUsed>
                    </Mixing>
                </ChooseParameter>
                <ChooseParameter>
                    <Mixing>
                        <Description>Organic phase was added to aqueous phase without
            stirring</Description>
                        <ChemicalUsed>
                            <description>organic phase</description>
                        </ChemicalUsed>
                        <ChemicalUsed>
                            <description>aqueous phase</description>
                        </ChemicalUsed>
                    </Mixing>
                </ChooseParameter>
                <ChooseParameter>
                    <Heating>
                        <Description>Vessel sealed and heated</Description>
                        <Temperature>
                            <value>180</value>
                            <unit>Celsius</unit>
                        </Temperature>
                        <Time>
                            <value>8</value>
                            <unit>hours</unit>
                        </Time>
                    </Heating>
                </ChooseParameter>
                <ChooseParameter>
                    <Other>The organic phase was separated and the excess reactants were
          washed off by precipitating particles in methanol.</Other>
                </ChooseParameter>
                <ChooseParameter>
                    <Centrifugation>Used</Centrifugation>
                </ChooseParameter>
            </FillerProcessing>
            <FillerComposition>
                <Fraction>
                    <mass>
                        <value>0.06</value>
                        <source>reported</source>
                    </mass>
                    <volume>
                        <value>0.014762326542663125</value>
                        <source>computed by NanoMine</source>
                    </volume>
                </Fraction>
            </FillerComposition>
        </Filler>
    </MATERIALS>
    <PROCESSING>
        <SolutionProcessing>
            <ChooseParameter>
                <Mixing>
                    <Description>The resin was dissolved in THF to mix with the
          nanoparticle.</Description>
                    <ChemicalUsed>
                        <description>resin</description>
                    </ChemicalUsed>
                    <ChemicalUsed>
                        <description>tetrahydrofuran</description>
                    </ChemicalUsed>
                    <ChemicalUsed>
                        <description>nanoparticle</description>
                    </ChemicalUsed>
                </Mixing>
            </ChooseParameter>
            <ChooseParameter>
                <Drying-Evaporation>
                    <Description>The solvent was then removed by vacuum
          evaporation.</Description>
                    <AmbientCondition>vacuum</AmbientCondition>
                </Drying-Evaporation>
            </ChooseParameter>
            <ChooseParameter>
                <Mixing>
                    <Description>The hardener was added at a 10:1 weight ratio before
          shear mixing at 3500 rpm for 1 min</Description>
                    <MixingMethod>high shear mixing</MixingMethod>
                    <ChemicalUsed>
                        <description>Sylgard 184</description>
                    </ChemicalUsed>
                    <ChemicalUsed>
                        <description>hardener</description>
                    </ChemicalUsed>
                    <RPM>
                        <value>3500</value>
                        <unit>rpm</unit>
                    </RPM>
                    <Time>
                        <value>1</value>
                        <unit>minutes</unit>
                    </Time>
                </Mixing>
            </ChooseParameter>
            <ChooseParameter>
                <Molding>
                    <MoldingMode>casting</MoldingMode>
                    <MoldingInfo>
                        <Description>The resin was cast in a flat aluminum
            dish.</Description>
                        <Temperature>
                            <value>110</value>
                            <unit>Celsius</unit>
                        </Temperature>
                        <Time>
                            <value>1.5</value>
                            <unit>hours</unit>
                        </Time>
                        <AmbientCondition>vacuum</AmbientCondition>
                    </MoldingInfo>
                </Molding>
            </ChooseParameter>
            <ChooseParameter>
                <Drying-Evaporation>
                    <Description>The cured samples were stored in a desiccator and
          conditioned at 70°C under vacuum overnight before dielectric
          testing.</Description>
                    <Temperature>
                        <value>70</value>
                        <unit>Celsius</unit>
                    </Temperature>
                    <AmbientCondition>vacuum</AmbientCondition>
                </Drying-Evaporation>
            </ChooseParameter>
        </SolutionProcessing>
    </PROCESSING>
    <CHARACTERIZATION>
        <Dynamic_Mechanical_Analysis>
            <Equipment>DMTA V</Equipment>
            <Description>The dynamic mechanical analysis (DMA) was carried out in a
      frequency range of 1 – 60 Hz at room temperature to determine the sample
      modulus.</Description>
        </Dynamic_Mechanical_Analysis>
        <Dielectric_and_Impedance_Spectroscopy_Analysis>
            <Equipment>Novocontrol Alpha analyzer</Equipment>
            <Description>The frequency dependent dielectric spectra were measured
      using a Novocontrol Alpha analyzer. The sample was sandwiched between
      two gold-coated electrodes and a sinusoidal voltage of 1 V was applied.
      The amplitude and phase shift of the current in the external circuit was
      measured as a function of the oscillating frequency.</Description>
        </Dielectric_and_Impedance_Spectroscopy_Analysis>
        <Pulsed_Electro_Acoustic>
            <Description>The space charge distribution was measured using a
      pulsed-electro-acoustic (PEA) method. The equipment has an Al bottom
      electrode as ground and carbon black loaded semi-conductive (SC)
      polyethylene as the top HVDC electrode. Both positive and negative power
      supply were used to study the effect of the electrode.</Description>
        </Pulsed_Electro_Acoustic>
    </CHARACTERIZATION>
    <PROPERTIES>
        <Viscoelastic>
            <DynamicProperties>
                <MeasurementMethod>DMA</MeasurementMethod>
                <DMA_mode>
                    <FrequencySweep>
                        <condition>
                            <temperature>
                                <value>20</value>
                                <unit>Celsius</unit>
                            </temperature>
                        </condition>
                    </FrequencySweep>
                </DMA_mode>
                <DynamicPropertyProfile>
                    <data>
                        <AxisLabel>
                            <xName>Frequency</xName>
                            <xUnit>Hz</xUnit>
                            <yName>Storage modulus</yName>
                            <yUnit>Pa</yUnit>
                        </AxisLabel>
                        <data>
                            <headers>
                                <column id="0">Frequency (Hz)</column>
                                <column id="1">Storage modulus</column>
                            </headers>
                            <rows>
                                <row id="0">
                                    <column id="0">1.0</column>
                                    <column id="1">976890.0</column>
                                </row>
                                <row id="1">
                                    <column id="0">1.58489</column>
                                    <column id="1">1037900.0</column>
                                </row>
                                <row id="2">
                                    <column id="0">2.51189</column>
                                    <column id="1">991520.0</column>
                                </row>
                                <row id="3">
                                    <column id="0">3.98107</column>
                                    <column id="1">1049100.0</column>
                                </row>
                                <row id="4">
                                    <column id="0">6.30957</column>
                                    <column id="1">1069300.0</column>
                                </row>
                                <row id="5">
                                    <column id="0">10.0</column>
                                    <column id="1">1106000.0</column>
                                </row>
                                <row id="6">
                                    <column id="0">15.8489</column>
                                    <column id="1">1125000.0</column>
                                </row>
                                <row id="7">
                                    <column id="0">25.1189</column>
                                    <column id="1">1103000.0</column>
                                </row>
                                <row id="8">
                                    <column id="0">39.8107</column>
                                    <column id="1">1222900.0</column>
                                </row>
                                <row id="9">
                                    <column id="0">63.0958</column>
                                    <column id="1">1344500.0</column>
                                </row>
                            </rows>
                        </data>
                    </data>
                </DynamicPropertyProfile>
            </DynamicProperties>
            <DynamicProperties>
                <MeasurementMethod>DMA</MeasurementMethod>
                <DMA_mode>
                    <FrequencySweep>
                        <condition>
                            <temperature>
                                <value>20</value>
                                <unit>Celsius</unit>
                            </temperature>
                        </condition>
                    </FrequencySweep>
                </DMA_mode>
                <DynamicPropertyProfile>
                    <data>
                        <AxisLabel>
                            <xName>Frequency</xName>
                            <xUnit>Hz</xUnit>
                            <yName>Loss modulus</yName>
                            <yUnit>Pa</yUnit>
                        </AxisLabel>
                        <data>
                            <headers>
                                <column id="0">Frequency (Hz)</column>
                                <column id="1">Loss modulus</column>
                            </headers>
                            <rows>
                                <row id="0">
                                    <column id="0">1.0</column>
                                    <column id="1">154860.0</column>
                                </row>
                                <row id="1">
                                    <column id="0">1.58489</column>
                                    <column id="1">142440.0</column>
                                </row>
                                <row id="2">
                                    <column id="0">2.51189</column>
                                    <column id="1">131450.0</column>
                                </row>
                                <row id="3">
                                    <column id="0">3.98107</column>
                                    <column id="1">111720.0</column>
                                </row>
                                <row id="4">
                                    <column id="0">6.30957</column>
                                    <column id="1">137650.0</column>
                                </row>
                                <row id="5">
                                    <column id="0">10.0</column>
                                    <column id="1">90074.6</column>
                                </row>
                                <row id="6">
                                    <column id="0">15.8489</column>
                                    <column id="1">91086.1</column>
                                </row>
                                <row id="7">
                                    <column id="0">25.1189</column>
                                    <column id="1">18927.2</column>
                                </row>
                                <row id="8">
                                    <column id="0">39.8107</column>
                                    <column id="1">-60868.0</column>
                                </row>
                                <row id="9">
                                    <column id="0">63.0958</column>
                                    <column id="1">42772.2</column>
                                </row>
                            </rows>
                        </data>
                    </data>
                </DynamicPropertyProfile>
            </DynamicProperties>
            <DynamicProperties>
                <MeasurementMethod>DMA</MeasurementMethod>
                <DMA_mode>
                    <FrequencySweep>
                        <condition>
                            <temperature>
                                <value>20</value>
                                <unit>Celsius</unit>
                            </temperature>
                        </condition>
                    </FrequencySweep>
                </DMA_mode>
                <DynamicPropertyProfile>
                    <data>
                        <AxisLabel>
                            <xName>Frequency</xName>
                            <xUnit>Hz</xUnit>
                            <yName>Tan delta</yName>
                        </AxisLabel>
                        <data>
                            <headers>
                                <column id="0">Frequency (Hz)</column>
                                <column id="1">Tan delta</column>
                            </headers>
                            <rows>
                                <row id="0">
                                    <column id="0">1.0</column>
                                    <column id="1">0.15853</column>
                                </row>
                                <row id="1">
                                    <column id="0">1.58489</column>
                                    <column id="1">0.13724</column>
                                </row>
                                <row id="2">
                                    <column id="0">2.51189</column>
                                    <column id="1">0.13257</column>
                                </row>
                                <row id="3">
                                    <column id="0">3.98107</column>
                                    <column id="1">0.10648</column>
                                </row>
                                <row id="4">
                                    <column id="0">6.30957</column>
                                    <column id="1">0.12873</column>
                                </row>
                                <row id="5">
                                    <column id="0">10.0</column>
                                    <column id="1">0.08144</column>
                                </row>
                                <row id="6">
                                    <column id="0">15.8489</column>
                                    <column id="1">0.08097</column>
                                </row>
                                <row id="7">
                                    <column id="0">25.1189</column>
                                    <column id="1">0.01716</column>
                                </row>
                                <row id="8">
                                    <column id="0">39.8107</column>
                                    <column id="1">-0.0498</column>
                                </row>
                                <row id="9">
                                    <column id="0">63.0958</column>
                                    <column id="1">0.03181</column>
                                </row>
                            </rows>
                        </data>
                    </data>
                </DynamicPropertyProfile>
            </DynamicProperties>
        </Viscoelastic>
    </PROPERTIES>
    <MICROSTRUCTURE>
        <ImageFile>
            <File>http://localhost/nmr/blob?id=5b5225b0e74a1d4cdbad88fa</File>
            <MicroscopyType>TEM</MicroscopyType>
        </ImageFile>
        <ImageFile>
            <File>http://localhost/nmr/blob?id=5b5225b8e74a1d4cdbad8906</File>
            <MicroscopyType>TEM</MicroscopyType>
        </ImageFile>
        <ImageFile>
            <File>http://localhost/nmr/blob?id=5b5225bfe74a1d4cdbad8912</File>
            <MicroscopyType>TEM</MicroscopyType>
        </ImageFile>
        <ImageFile>
            <File>http://localhost/nmr/blob?id=5b5225cce74a1d4cdbad891e</File>
            <MicroscopyType>TEM</MicroscopyType>
        </ImageFile>
        <ImageFile>
            <File>http://localhost/nmr/blob?id=5b5225d4e74a1d4cdbad892a</File>
            <MicroscopyType>TEM</MicroscopyType>
        </ImageFile>
        <ImageFile>
            <File>http://localhost/nmr/blob?id=5b5225dde74a1d4cdbad8936</File>
            <MicroscopyType>TEM</MicroscopyType>
        </ImageFile>
        <ImageFile>
            <File>http://localhost/nmr/blob?id=5b5225e9e74a1d4cdbad8942</File>
            <MicroscopyType>TEM</MicroscopyType>
        </ImageFile>
        <ImageFile>
            <File>http://localhost/nmr/blob?id=5b5225efe74a1d4cdbad894e</File>
            <MicroscopyType>TEM</MicroscopyType>
        </ImageFile>
        <ImageFile>
            <File>http://localhost/nmr/blob?id=5b5225f8e74a1d4cdbad895a</File>
            <MicroscopyType>TEM</MicroscopyType>
        </ImageFile>
        <ImageFile>
            <File>http://localhost/nmr/blob?id=5b5225ffe74a1d4cdbad8966</File>
            <MicroscopyType>TEM</MicroscopyType>
        </ImageFile>
        <ImageFile>
            <File>http://localhost/nmr/blob?id=5b522609e74a1d4cdbad8972</File>
            <MicroscopyType>TEM</MicroscopyType>
        </ImageFile>
        <ImageFile>
            <File>http://localhost/nmr/blob?id=5b522611e74a1d4cdbad897e</File>
            <MicroscopyType>TEM</MicroscopyType>
        </ImageFile>
        <ImageFile>
            <File>http://localhost/nmr/blob?id=5b52261ee74a1d4cdbad898a</File>
            <MicroscopyType>TEM</MicroscopyType>
        </ImageFile>
        <ImageFile>
            <File>http://localhost/nmr/blob?id=5b52262de74a1d4cdbad8996</File>
            <MicroscopyType>TEM</MicroscopyType>
        </ImageFile>
        <ImageFile>
            <File>http://localhost/nmr/blob?id=5b522638e74a1d4cdbad89a2</File>
            <MicroscopyType>TEM</MicroscopyType>
        </ImageFile>
        <ImageFile>
            <File>http://localhost/nmr/blob?id=5b522642e74a1d4cdbad89ae</File>
            <MicroscopyType>TEM</MicroscopyType>
        </ImageFile>
        <ImageFile>
            <File>http://localhost/nmr/blob?id=5b52264be74a1d4cdbad89ba</File>
            <MicroscopyType>TEM</MicroscopyType>
        </ImageFile>
        <ImageFile>
            <File>http://localhost/nmr/blob?id=5b522656e74a1d4cdbad89c6</File>
            <MicroscopyType>TEM</MicroscopyType>
        </ImageFile>
        <ImageFile>
            <File>http://localhost/nmr/blob?id=5b52265ee74a1d4cdbad89d2</File>
            <MicroscopyType>TEM</MicroscopyType>
        </ImageFile>
        <ImageFile>
            <File>http://localhost/nmr/blob?id=5b522668e74a1d4cdbad89de</File>
            <MicroscopyType>TEM</MicroscopyType>
        </ImageFile>
        <Experimental_Sample_Info>
            <SampleThickness>
                <description>PEA sample thickness</description>
                <value>370</value>
                <unit>microns</unit>
                <uncertainty>
                    <type>absolute</type>
                    <value>20</value>
                </uncertainty>
            </SampleThickness>
        </Experimental_Sample_Info>
    </MICROSTRUCTURE>
</PolymerNanocomposite>
