Repository: kastle-lab/KGWRAPS

# KGWRAPS
A Knowledge Graph-Powered Research Assistant for Polymer Science (KGWRAPS) seeks to incorporate computer-aided techniques, such as knowledge graphs (KGs), into traditional polymer science research in an attempt to accelerate the growth of the field. It has three primary functions:
1. Act as a Source of Truth (SoT) by allowing querying of relevant data,
2. Enable graph analytics by allowing analyses of polymers of based on specific properties or environmental conditions, and
3. Identify knowledge gaps and make predictions about the relationships between polymer properties and experimental conditions.

File: resources/datasets/nanomine/E108_S8_Huang_2016.xml (part 1 of 2)
<PolymerNanocomposite>
    <ID>E108_S8_Huang_2016</ID>
    <Control_ID>E108_S1_Huang_2016</Control_ID>
    <SchemaVersion>PNC_schema_041220</SchemaVersion>
    <DatasetID>5e96fa91c9db0157d0737e39</DatasetID>
    <SchemaID>5e96dbe7c49dc53363c20305</SchemaID>
    <DATA_SOURCE>
        <Citation>
            <CommonFields>
                <Author>Huang, Yanhui</Author>
                <DOI>unpublished/doi-tMbKM2ba5aNwo2ZKPVucBS</DOI>
                <Location>Materials Science and Engineering Department, Rensselaer Polytechnic Institute, Troy, USA</Location>
            </CommonFields>
        </Citation>
    </DATA_SOURCE>
    <MATERIALS>
        <Matrix>
            <MatrixComponent>
                <ChemicalName>silicone</ChemicalName>
                <StdChemicalName>Silicone rubber</StdChemicalName>
                <uSMILES>O([Si]([*])([R])[R])[*]</uSMILES>
                <PlasticType>elastomer</PlasticType>
                <ManufacturerOrSourceName>Dow Corning</ManufacturerOrSourceName>
                <TradeName>Sylgard 184</TradeName>
                <Density>
                    <description>inserted from ChemProps, NanoMine</description>
                    <value>1.0</value>
                    <unit>g/cm3</unit>
                </Density>
                <MatrixComponentComposition>
                    <Constituent>fumed silica</Constituent>
                    <Fraction>
                        <mass>0.4</mass>
                    </Fraction>
                </MatrixComponentComposition>
            </MatrixComponent>
        </Matrix>
        <Filler>
            <FillerComponent>
                <ChemicalName>titanium dioxide</ChemicalName>
                <StdChemicalName>Titanium dioxide</StdChemicalName>
                <PubChemRef>26042</PubChemRef>
                <Abbreviation>TiO2</Abbreviation>
                <Density>
                    <value>4.26</value>
                    <unit>g/cm^3</unit>
                </Density>
                <CrystalPhase>anatase</CrystalPhase>
                <SphericalParticleDiameter>
                    <description>average diameter</description>
                    <value>5</value>
                    <unit>nm</unit>
                </SphericalParticleDiameter>
                <FillerComponentInComposite>
                    <mass>0.02</mass>
                    <volume>0.004767807761991037</volume>
                </FillerComponentInComposite>
                <ParticleSurfaceTreatment>
                    <ChemicalName>silanol-terminated polydimethylsiloxane</ChemicalName>
                    <Abbreviation>PDMS</Abbreviation>
                    <ManufacturerOrSourceName>Gelest</ManufacturerOrSourceName>
                    <TradeName>PDMS DMS-S32</TradeName>
                    <GraftDensity>
                        <description>surface coverage</description>
                        <value>0.01</value>
                        <unit>molecules/nm^2</unit>
                    </GraftDensity>
                    <MolecularWeight>
                        <value>36000</value>
                        <unit>g/mol</unit>
                    </MolecularWeight>
                    <SurfaceChemistryProcessing>
                        <ChooseParameter>
                            <Mixing>
                                <Description>1.0g nanoparticles (in solution, eq = 1) and 2.0
                g 36k phosphonic acid terminated PDMS (eq = 2) were dispersed
                into 50 ml CHCl3 and the solution was refluxed at 65°C
                overnight.</Description>
                                <ChemicalUsed>
                                    <description>nanoparticles</description>
                                </ChemicalUsed>
                                <ChemicalUsed>
                                    <description>PDMS</description>
                                </ChemicalUsed>
                                <ChemicalUsed>
                                    <description>CHCl3</description>
                                </ChemicalUsed>
                                <Temperature>
                                    <value>65</value>
                                    <unit>Celsius</unit>
                                </Temperature>
                            </Mixing>
                        </ChooseParameter>
                        <ChooseParameter>
                            <Drying-Evaporation>
                                <Description>After reaction, the solution was condensed to ~
                15 ml by evaporation and particles were precipitated in
                methanol (v/v = 1:6)</Description>
                            </Drying-Evaporation>
                        </ChooseParameter>
                        <ChooseParameter>
                            <Centrifugation>Used</Centrifugation>
                        </ChooseParameter>
                        <ChooseParameter>
                            <Other>Evaporation followed by centrifuging at 10,000 rpm for 10
              min to recover the particles.</Other>
                        </ChooseParameter>
                        <ChooseParameter>
                            <Mixing>
                                <Description>Then particles were dispersed again into 50 ml
                CHCl3 and 2.0 g 10k functionalized PDMS (eq = 2) was added.
                The solution was refluxed at 65°C overnight.</Description>
                                <ChemicalUsed>
                                    <description>CHCl3</description>
                                </ChemicalUsed>
                                <ChemicalUsed>
                                    <description>PDMS</description>
                                </ChemicalUsed>
                            </Mixing>
                        </ChooseParameter>
                        <ChooseParameter>
                            <Other>Repeat the same washing procedure</Other>
                        </ChooseParameter>
                    </SurfaceChemistryProcessing>
                </ParticleSurfaceTreatment>
                <ParticleSurfaceTreatment>
                    <ChemicalName>mononcarbinol-terminated
          polydimethylsiloxane</ChemicalName>
                    <Abbreviation>PDMS</Abbreviation>
                    <ManufacturerOrSourceName>Gelest</ManufacturerOrSourceName>
                    <TradeName>PDMS MCR-C22</TradeName>
                    <GraftDensity>
                        <description>surface coverage</description>
                        <value>0.1</value>
                        <unit>molecules/nm^2</unit>
                    </GraftDensity>
                    <MolecularWeight>
                        <value>10000</value>
                        <unit>g/mol</unit>
                    </MolecularWeight>
                    <SurfaceChemistryProcessing>
                        <ChooseParameter>
                            <Mixing>
                                <Description>1.0g nanoparticles (in solution, eq = 1) and 2.0
                g 36k phosphonic acid terminated PDMS (eq = 2) were dispersed
                into 50 ml CHCl3 and the solution was refluxed at 65°C
                overnight.</Description>
                                <ChemicalUsed>
                                    <description>nanoparticles</description>
                                </ChemicalUsed>
                                <ChemicalUsed>
                                    <description>PDMS</description>
                                </ChemicalUsed>
                                <ChemicalUsed>
                                    <description>CHCl3</description>
                                </ChemicalUsed>
                                <Temperature>
                                    <value>65</value>
                                    <unit>Celsius</unit>
                                </Temperature>
                            </Mixing>
                        </ChooseParameter>
                        <ChooseParameter>
                            <Drying-Evaporation>
                                <Description>After reaction, the solution was condensed to ~
                15 ml by evaporation and particles were precipitated in
                methanol (v/v = 1:6)</Description>
                            </Drying-Evaporation>
                        </ChooseParameter>
                        <ChooseParameter>
                            <Centrifugation>Used</Centrifugation>
                        </ChooseParameter>
                        <ChooseParameter>
                            <Other>Evaporation followed by centrifuging at 10,000 rpm for 10
              min to recover the particles.</Other>
                        </ChooseParameter>
                        <ChooseParameter>
                            <Mixing>
                                <Description>Then particles were dispersed again into 50 ml
                CHCl3 and 2.0 g 10k functionalized PDMS (eq = 2) was added.
                The solution was refluxed at 65°C overnight.</Description>
                                <ChemicalUsed>
                                    <description>CHCl3</description>
                                </ChemicalUsed>
                                <ChemicalUsed>
                                    <description>PDMS</description>
                                </ChemicalUsed>
                            </Mixing>
                        </ChooseParameter>
                        <ChooseParameter>
                            <Other>Repeat the same washing procedure</Other>
                        </ChooseParameter>
                    </SurfaceChemistryProcessing>
                </ParticleSurfaceTreatment>
                <ParticleSurfaceTreatment>
                    <ChemicalName>1-pyrenecarboxylic acid</ChemicalName>
                    <Abbreviation>Py</Abbreviation>
                    <ManufacturerOrSourceName>Sigma Aldrich</ManufacturerOrSourceName>
                    <SurfaceChemistryProcessing>
                        <ChooseParameter>
                            <Mixing>
                                <Description>1.0g of nanoparticles was dispersed in 20 ml
                tetrahydrofuran (THF) first and added dropwise into a 40 ml
                THF solution containing small molecules under ice
                bath.</Description>
                                <ChemicalUsed>
                                    <description>nanoparticles</description>
                                </ChemicalUsed>
                                <ChemicalUsed>
                                    <description>tetrahydrofuran</description>
                                </ChemicalUsed>
                            </Mixing>
                        </ChooseParameter>
                        <ChooseParameter>
                            <Heating>
                                <Description>The solution was allowed to warm up to room
                temperature and stirred overnight.</Description>
                                <Temperature>
                                    <value>20</value>
                                    <unit>Celsius</unit>
                                </Temperature>
                            </Heating>
                        </ChooseParameter>
                        <ChooseParameter>
                            <Centrifugation>Used</Centrifugation>
                        </ChooseParameter>
                        <ChooseParameter>
                            <Other>The particles were washed by methanol and recovered by
              centrifuging.</Other>
                        </ChooseParameter>
                    </SurfaceChemistryProcessing>
                </ParticleSurfaceTreatment>
            </FillerComponent>
            <FillerProcessing>
                <ChooseParameter>
                    <Mixing>
                        <Description>3.2 mL tert-butylamine was added to 80 mL deionized
            water in a 450 ml stainless steel pressure vessel.</Description>
                        <Mixer>stainless steel pressure vessel</Mixer>
                        <ChemicalUsed>
                            <description>tert-butylamine</description>
                        </ChemicalUsed>
                        <ChemicalUsed>
                            <description>deionized water</description>
                        </ChemicalUsed>
                    </Mixing>
                </ChooseParameter>
                <ChooseParameter>
                    <Mixing>
                        <Description>200 ml toluene, 24 ml oleic acid and 8 ml titanium
            (IV) butoxide were combined to form an organic
            phase.</Description>
                        <ChemicalUsed>
                            <description>toluene</description>
                        </ChemicalUsed>
                        <ChemicalUsed>
                            <description>oleic acid</description>
                        </ChemicalUsed>
                        <ChemicalUsed>
                            <description>titanium (IV) butoxide</description>
                        </ChemicalUsed>
                    </Mixing>
                </ChooseParameter>
                <ChooseParameter>
                    <Mixing>
                        <Description>Organic phase was added to aqueous phase without
            stirring</Description>
                        <ChemicalUsed>
                            <description>organic phase</description>
                        </ChemicalUsed>
                        <ChemicalUsed>
                            <description>aqueous phase</description>
                        </ChemicalUsed>
                    </Mixing>
                </ChooseParameter>
                <ChooseParameter>
                    <Heating>
                        <Description>Vessel sealed and heated</Description>
                        <Temperature>
                            <value>180</value>
                            <unit>Celsius</unit>
                        </Temperature>
                        <Time>
                            <value>8</value>
                            <unit>hours</unit>
                        </Time>
                    </Heating>
                </ChooseParameter>
                <ChooseParameter>
                    <Other>The organic phase was separated and the excess reactants were
          washed off by precipitating particles in methanol.</Other>
                </ChooseParameter>
                <ChooseParameter>
                    <Centrifugation>Used</Centrifugation>
                </ChooseParameter>
            </FillerProcessing>
            <FillerComposition>
                <Fraction>
                    <mass>
                        <value>0.02</value>
                        <source>reported</source>
                    </mass>
                    <volume>
                        <value>0.004767807761991037</value>
                        <source>computed by NanoMine</source>
                    </volume>
                </Fraction>
            </FillerComposition>
        </Filler>
    </MATERIALS>
    <PROCESSING>
        <SolutionProcessing>
            <ChooseParameter>
                <Mixing>
                    <Description>The resin was dissolved in THF to mix with the
          nanoparticle.</Description>
                    <ChemicalUsed>
                        <description>resin</description>
                    </ChemicalUsed>
                    <ChemicalUsed>
                        <description>tetrahydrofuran</description>
                    </ChemicalUsed>
                    <ChemicalUsed>
                        <description>nanoparticle</description>
                    </ChemicalUsed>
                </Mixing>
            </ChooseParameter>
            <ChooseParameter>
                <Drying-Evaporation>
                    <Description>The solvent was then removed by vacuum
          evaporation.</Description>
                    <AmbientCondition>vacuum</AmbientCondition>
                </Drying-Evaporation>
            </ChooseParameter>
            <ChooseParameter>
                <Mixing>
                    <Description>The hardener was added at a 10:1 weight ratio before
          shear mixing at 3500 rpm for 1 min</Description>
                    <MixingMethod>high shear mixing</MixingMethod>
                    <ChemicalUsed>
                        <description>Sylgard 184</description>
                    </ChemicalUsed>
                    <ChemicalUsed>
                        <description>hardener</description>
                    </ChemicalUsed>
                    <RPM>
                        <value>3500</value>
                        <unit>rpm</unit>
                    </RPM>
                    <Time>
                        <value>1</value>
                        <unit>minutes</unit>
                    </Time>
                </Mixing>
            </ChooseParameter>
            <ChooseParameter>
                <Molding>
                    <MoldingMode>casting</MoldingMode>
                    <MoldingInfo>
                        <Description>The resin was cast in a flat aluminum
            dish.</Description>
                        <Temperature>
                            <value>110</value>
                            <unit>Celsius</unit>
                        </Temperature>
                        <Time>
                            <value>1.5</value>
                            <unit>hours</unit>
                        </Time>
                        <AmbientCondition>vacuum</AmbientCondition>
                    </MoldingInfo>
                </Molding>
            </ChooseParameter>
            <ChooseParameter>
                <Drying-Evaporation>
                    <Description>The cured samples were stored in a desiccator and
          conditioned at 70°C under vacuum overnight before dielectric
          testing.</Description>
                    <Temperature>
                        <value>70</value>
                        <unit>Celsius</unit>
                    </Temperature>
                    <AmbientCondition>vacuum</AmbientCondition>
                </Drying-Evaporation>
            </ChooseParameter>
        </SolutionProcessing>
    </PROCESSING>
    <CHARACTERIZATION>
        <Dynamic_Mechanical_Analysis>
            <Equipment>DMTA V</Equipment>
            <Description>The dynamic mechanical analysis (DMA) was carried out in a
      frequency range of 1 – 60 Hz at room temperature to determine the sample
      modulus.</Description>
        </Dynamic_Mechanical_Analysis>
        <Dielectric_and_Impedance_Spectroscopy_Analysis>
            <Equipment>Novocontrol Alpha analyzer</Equipment>
            <Description>The frequency dependent dielectric spectra were measured
      using a Novocontrol Alpha analyzer. The sample was sandwiched between
      two gold-coated electrodes and a sinusoidal voltage of 1 V was applied.
      The amplitude and phase shift of the current in the external circuit was
      measured as a function of the oscillating frequency.</Description>
        </Dielectric_and_Impedance_Spectroscopy_Analysis>
        <Pulsed_Electro_Acoustic>
            <Description>The space charge distribution was measured using a
      pulsed-electro-acoustic (PEA) method. The equipment has an Al bottom
      electrode as ground and carbon black loaded semi-conductive (SC)
      polyethylene as the top HVDC electrode. Both positive and negative power
      supply were used to study the effect of the electrode.</Description>
        </Pulsed_Electro_Acoustic>
    </CHARACTERIZATION>
    <PROPERTIES>
        <Electrical>
            <AC_DielectricDispersion>
                <DielectricDispersionDependence>
                    <FrequencyDependence>
                        <condition>
                            <temperature>
                                <value>25</value>
                                <unit>Celsius</unit>
                            </temperature>
                        </condition>
                    </FrequencyDependence>
                </DielectricDispersionDependence>
                <Dielectric_Real_Permittivity>
                    <data>
                        <AxisLabel>
                            <xName>Frequency</xName>
                            <xUnit>Hz</xUnit>
                            <yName>Real permittivity</yName>
                        </AxisLabel>
                        <data>
                            <headers>
                                <column id="0">Frequency (Hz)</column>
                                <column id="1">Real permittivity</column>
                            </headers>
                            <rows>
                                <row id="0">
                                    <column id="0">6.3096e-05</column>
                                    <column id="1">3.4093</column>
                                </row>
                                <row id="1">
                                    <column id="0">0.0001</column>
                                    <column id="1">3.2632</column>
                                </row>
                                <row id="2">
                                    <column id="0">0.00015849</column>
                                    <column id="1">3.1704</column>
                                </row>
                                <row id="3">
                                    <column id="0">0.00025119</column>
                                    <column id="1">3.0458</column>
                                </row>
                                <row id="4">
                                    <column id="0">0.00039811</column>
                                    <column id="1">3.0436</column>
                                </row>
                                <row id="5">
                                    <column id="0">0.00063096</column>
                                    <column id="1">2.9986</column>
                                </row>
                                <row id="6">
                                    <column id="0">0.001</column>
                                    <column id="1">2.9807</column>
                                </row>
                                <row id="7">
                                    <column id="0">0.0015849</column>
                                    <column id="1">2.9728</column>
                                </row>
                                <row id="8">
                                    <column id="0">0.0025119</column>
                                    <column id="1">2.9623</column>
                                </row>
                                <row id="9">
                                    <column id="0">0.0039811</column>
                                    <column id="1">2.9572</column>
                                </row>
                                <row id="10">
                                    <column id="0">0.0063096</column>
                                    <column id="1">2.9513</column>
                                </row>
                                <row id="11">
                                    <column id="0">0.01</column>
                                    <column id="1">2.947</column>
                                </row>
                                <row id="12">
                                    <column id="0">0.015849</column>
                                    <column id="1">2.9423</column>
                                </row>
                                <row id="13">
                                    <column id="0">0.025119</column>
                                    <column id="1">2.9402</column>
                                </row>
                                <row id="14">
                                    <column id="0">0.039811</column>
                                    <column id="1">2.9351</column>
                                </row>
                                <row id="15">
                                    <column id="0">0.063096</column>
                                    <column id="1">2.9344</column>
                                </row>
                                <row id="16">
                                    <column id="0">0.1</column>
                                    <column id="1">2.9308</column>
                                </row>
                                <row id="17">
                                    <column id="0">0.15849</column>
                                    <column id="1">2.9287</column>
                                </row>
                                <row id="18">
                                    <column id="0">0.25119</column>
                                    <column id="1">2.9276</column>
                                </row>
                                <row id="19">
                                    <column id="0">0.39811</column>
                                    <column id="1">2.9273</column>
                                </row>
                                <row id="20">
                                    <column id="0">0.63096</column>
                                    <column id="1">2.9259</column>
                                </row>
                                <row id="21">
                                    <column id="0">1.0</column>
                                    <column id="1">2.9238</column>
                                </row>
                                <row id="22">
                                    <column id="0">1.5849</column>
                                    <column id="1">2.9233</column>
                                </row>
                                <row id="23">
                                    <column id="0">2.5119</column>
                                    <column id="1">2.9224</column>
                                </row>
                                <row id="24">
                                    <column id="0">3.9811</column>
                                    <column id="1">2.9211</column>
                                </row>
                                <row id="25">
                                    <column id="0">6.3096</column>
                                    <column id="1">2.9205</column>
                                </row>
                                <row id="26">
                                    <column id="0">10.0</column>
                                    <column id="1">2.9197</column>
                                </row>
                                <row id="27">
                                    <column id="0">15.849</column>
                                    <column id="1">2.9188</column>
                                </row>
                                <row id="28">
                                    <column id="0">25.119</column>
                                    <column id="1">2.918</column>
                                </row>
                                <row id="29">
                                    <column id="0">39.811</column>
                                    <column id="1">2.9173</column>
                                </row>
                                <row id="30">
                                    <column id="0">63.096</column>
                                    <column id="1">2.9171</column>
                                </row>
                                <row id="31">
                                    <column id="0">100.0</column>
                                    <column id="1">2.9159</column>
                                </row>
                                <row id="32">
                                    <column id="0">158.49</column>
                                    <column id="1">2.9151</column>
                                </row>
                                <row id="33">
                                    <column id="0">251.19</column>
                                    <column id="1">2.9144</column>
                                </row>
                                <row id="34">
                                    <column id="0">398.11</column>
                                    <column id="1">2.9136</column>
                                </row>
                                <row id="35">
                                    <column id="0">630.96</column>
                                    <column id="1">2.9129</column>
                                </row>
                                <row id="36">
                                    <column id="0">1000.0</column>
                                    <column id="1">2.9121</column>
                                </row>
                                <row id="37">
                                    <column id="0">1584.9</column>
                                    <column id="1">2.9112</column>
                                </row>
                                <row id="38">
                                    <column id="0">2511.9</column>
                                    <column id="1">2.9103</column>
                                </row>
                                <row id="39">
                                    <column id="0">3981.1</column>
                                    <column id="1">2.9094</column>
                                </row>
                                <row id="40">
                                    <column id="0">6309.6</column>
                                    <column id="1">2.9086</column>
                                </row>
                                <row id="41">
                                    <column id="0">10000.0</column>
                                    <column id="1">2.9076</column>
                                </row>
                                <row id="42">
                                    <column id="0">15849.0</column>
                                    <column id="1">2.9067</column>
                                </row>
                                <row id="43">
                                    <column id="0">25119.0</column>
                                    <column id="1">2.9056</column>
                                </row>
                                <row id="44">
                                    <column id="0">39811.0</column>
                                    <column id="1">2.9046</column>
                                </row>
                                <row id="45">
                                    <column id="0">63096.0</column>
                                    <column id="1">2.9037</column>
                                </row>
                                <row id="46">
                                    <column id="0">100000.0</column>
                                    <column id="1">2.9026</column>
                                </row>
                                <row id="47">
                                    <column id="0">158490.0</column>
                                    <column id="1">2.9015</column>
                                </row>
                                <row id="48">
                                    <column id="0">251190.0</column>
                                    <column id="1">2.9004</column>
                                </row>
                                <row id="49">
                                    <column id="0">398110.0</column>
                                    <column id="1">2.8996</column>
                                </row>
                                <row id="50">
                                    <column id="0">630960.0</column>
                                    <column id="1">2.8982</column>
                                </row>
                                <row id="51">
                                    <column id="0">1000000.0</column>
                                    <column id="1">2.8953</column>
                                </row>
                            </rows>
                        </data>
                    </data>
                </Dielectric_Real_Permittivity>
                <Dielectric_Loss_Permittivity>
                    <data>
                        <description>Imaginary permittivity</description>
                        <AxisLabel>
                            <xName>Frequency</xName>
                            <xUnit>Hz</xUnit>
                            <yName>Imaginary permittivity</yName>
                        </AxisLabel>
                        <data>
                            <headers>
                                <column id="0">Frequency (Hz)</column>
                                <column id="1">Imaginary permittivity</column>
                            </headers>
                            <rows>
                                <row id="0">
                                    <column id="0">6.3096e-05</column>
                                    <column id="1">2.1875</column>
                                </row>
                                <row id="1">
                                    <column id="0">0.0001</column>
                                    <column id="1">1.602</column>
                                </row>
                                <row id="2">
                                    <column id="0">0.00015849</column>
                                    <column id="1">1.0605</column>
                                </row>
                                <row id="3">
                                    <column id="0">0.00025119</column>
                                    <column id="1">0.72552</column>
                                </row>
                                <row id="4">
                                    <column id="0">0.00039811</column>
                                    <column id="1">0.56584</column>
                                </row>
                                <row id="5">
                                    <column id="0">0.00063096</column>
                                    <column id="1">0.39644</column>
                                </row>
                                <row id="6">
                                    <column id="0">0.001</column>
                                    <column id="1">0.29351</column>
                                </row>
                                <row id="7">
                                    <column id="0">0.0015849</column>
                                    <column id="1">0.22002</column>
                                </row>
                                <row id="8">
                                    <column id="0">0.0025119</column>
                                    <column id="1">0.16165</column>
                                </row>
                                <row id="9">
                                    <column id="0">0.0039811</column>
                                    <column id="1">0.12033</column>
                                </row>
                                <row id="10">
                                    <column id="0">0.0063096</column>
                                    <column id="1">0.089485</column>
                                </row>
                                <row id="11">
                                    <column id="0">0.01</column>
                                    <column id="1">0.06543</column>
                                </row>
                                <row id="12">
                                    <column id="0">0.015849</column>
                                    <column id="1">0.044032</column>
                                </row>
                                <row id="13">
                                    <column id="0">0.025119</column>
                                    <column id="1">0.030188</column>
                                </row>
                                <row id="14">
                                    <column id="0">0.039811</column>
                                    <column id="1">0.023345</column>
                                </row>
                                <row id="15">
                                    <column id="0">0.063096</column>
                                    <column id="1">0.01693</column>
                                </row>
                                <row id="16">
                                    <column id="0">0.1</column>
                                    <column id="1">0.011656</column>
                                </row>
                                <row id="17">
                                    <column id="0">0.15849</column>
                                    <column id="1">0.0092189</column>
                                </row>
                                <row id="18">
                                    <column id="0">0.25119</column>
                                    <column id="1">0.0077053</column>
                                </row>
                                <row id="19">
                                    <column id="0">0.39811</column>
                                    <column id="1">0.0069528</column>
                                </row>
                                <row id="20">
                                    <column id="0">0.63096</column>
                                    <column id="1">0.0050599</column>
                                </row>
                                <row id="21">
                                    <column id="0">1.0</column>
                                    <column id="1">0.0046603</column>
                                </row>
                                <row id="22">
                                    <column id="0">1.5849</column>
                                    <column id="1">0.003936</column>
                                </row>
                                <row id="23">
                                    <column id="0">2.5119</column>
                                    <column id="1">0.0031756</column>
                                </row>
                                <row id="24">
                                    <column id="0">3.9811</column>
                                    <column id="1">0.0032576</column>
                                </row>
                                <row id="25">
                                    <column id="0">6.3096</column>
                                    <column id="1">0.0031277</column>
                                </row>
                                <row id="26">
                                    <column id="0">10.0</column>
                                    <column id="1">0.0029089</column>
                                </row>
                                <row id="27">
                                    <column id="0">15.849</column>
                                    <column id="1">0.0028188</column>
                                </row>
                                <row id="28">
                                    <column id="0">25.119</column>
                                    <column id="1">0.002808</column>
                                </row>
                                <row id="29">
                                    <column id="0">39.811</column>
                                    <column id="1">0.0027711</column>
                                </row>
                                <row id="30">
                                    <column id="0">63.096</column>
