Repository: kastle-lab/KGWRAPS

# KGWRAPS
A Knowledge Graph-Powered Research Assistant for Polymer Science (KGWRAPS) seeks to incorporate computer-aided techniques, such as knowledge graphs (KGs), into traditional polymer science research in an attempt to accelerate the growth of the field. It has three primary functions:
1. Act as a Source of Truth (SoT) by allowing querying of relevant data,
2. Enable graph analytics by allowing analyses of polymers of based on specific properties or environmental conditions, and
3. Identify knowledge gaps and make predictions about the relationships between polymer properties and experimental conditions.

File: resources/datasets/nanomine/E115_S9_Bell_2016.xml (part 1 of 2)
<PolymerNanocomposite>
    <ID>E115_S9_Bell_2016</ID>
    <Control_ID>E115_S1_Bell_2016</Control_ID>
    <SchemaVersion>PNC_schema_041220</SchemaVersion>
    <DatasetID>5e96fae7c9db0157d0737e3a</DatasetID>
    <SchemaID>5e96dbe7c49dc53363c20305</SchemaID>
    <DATA_SOURCE>
        <Citation>
            <CommonFields>
                <DOI>unpublished/doi-eiyNBJ7jVz8kxbyefNauze</DOI>
            </CommonFields>
        </Citation>
        <LabGenerated>
            <relatedDOI>10.1016/j.jcis.2017.02.001</relatedDOI>
        </LabGenerated>
    </DATA_SOURCE>
    <MATERIALS>
        <Matrix>
            <MatrixComponent>
                <ChemicalName>bisphenol-A epoxy</ChemicalName>
                <StdChemicalName>DGEBA Epoxy Resin</StdChemicalName>
                <uSMILES>CC(C)(C1=CC=C(OCC2CO2)C=C1)C3=CC=C(OCC4CO4)C=C3</uSMILES>
                <Abbreviation>epoxy</Abbreviation>
                <ManufacturerOrSourceName>Huntsman Corporation</ManufacturerOrSourceName>
                <TradeName>Araldite GY 2600</TradeName>
                <Density>
                    <value>1.17</value>
                    <unit>g/cm^3</unit>
                </Density>
                <Hardener>Aradur 956-2</Hardener>
            </MatrixComponent>
        </Matrix>
        <Filler>
            <FillerComponent>
                <ChemicalName>silicon dioxide</ChemicalName>
                <StdChemicalName>Silicon dioxide</StdChemicalName>
                <PubChemRef>24261</PubChemRef>
                <Abbreviation>SiO2</Abbreviation>
                <ManufacturerOrSourceName>Nissan</ManufacturerOrSourceName>
                <TradeName>MEK-ST</TradeName>
                <Density>
                    <value>2.65</value>
                    <unit>g/cm^3</unit>
                </Density>
                <SphericalParticleDiameter>
                    <value>14</value>
                    <unit>nanometers</unit>
                    <uncertainty>
                        <type>absolute</type>
                        <value>4</value>
                    </uncertainty>
                </SphericalParticleDiameter>
                <FillerComponentInComposite>
                    <mass>0.02</mass>
                    <volume>0.008929934361166235</volume>
                </FillerComponentInComposite>
                <ParticleSurfaceTreatment>
                    <ChemicalName>9-anthracene acetic acid</ChemicalName>
                    <Abbreviation>Anth</Abbreviation>
                    <GraftDensity>
                        <value>0.28</value>
                        <unit>molecules/nm^2</unit>
                    </GraftDensity>
                    <SurfaceChemistryProcessing>
                        <ChooseParameter>
                            <Mixing>
                                <Description>Silica nanoparticles (3 g) were dispersed into                THF (50 ml). 3-Aminopropyldimethylethoxysilane (150 mg, 930                μmol) was then added to the solution at room temperature and                the solution was stirred at 70°C for 3 h under                N2.</Description>
                                <MixingMethod>stirring</MixingMethod>
                                <ChemicalUsed>
                                    <description>silica nanoparticles</description>
                                </ChemicalUsed>
                                <ChemicalUsed>
                                    <description>tetrahydrofuran</description>
                                </ChemicalUsed>
                                <ChemicalUsed>
                                    <description>3-aminopropyldimethylethoxysilane</description>
                                </ChemicalUsed>
                                <Time>
                                    <value>3</value>
                                    <unit>hours</unit>
                                </Time>
                                <Temperature>
                                    <value>70</value>
                                    <unit>Celsius</unit>
                                </Temperature>
                            </Mixing>
                        </ChooseParameter>
                        <ChooseParameter>
                            <Centrifugation>Used</Centrifugation>
                        </ChooseParameter>
                        <ChooseParameter>
                            <Other>The nanoparticles were precipitated in a large amount of              hexanes and isolated via centrifuge at 5000 rpm.</Other>
                        </ChooseParameter>
                        <ChooseParameter>
                            <Mixing>
                                <Description>The particles were then re-dispersed into THF.                The precipitation and dispersion was repeated three                times.</Description>
                                <ChemicalUsed>
                                    <description>silica nanoparticles</description>
                                </ChemicalUsed>
                                <ChemicalUsed>
                                    <description>tetrahydrofuran</description>
                                </ChemicalUsed>
                            </Mixing>
                        </ChooseParameter>
                        <ChooseParameter>
                            <Mixing>
                                <Description>An excess of one of the previously synthesized                conjugated surface ligands was then added to the particle                suspension and stirred overnight under N2.</Description>
                                <MixingMethod>stirring</MixingMethod>
                                <ChemicalUsed>
                                    <description>silica nanoparticle-THF solution</description>
                                </ChemicalUsed>
                                <ChemicalUsed>
                                    <description>anthracene</description>
                                </ChemicalUsed>
                            </Mixing>
                        </ChooseParameter>
                        <ChooseParameter>
                            <Centrifugation>Used</Centrifugation>
                        </ChooseParameter>
                        <ChooseParameter>
                            <Other>The particles were then precipitated in a large amount of              hexanes, centrifuged, and re-dispersed in THF. Precipitation and              isolation was repeated until supernatant was clear.</Other>
                        </ChooseParameter>
                        <ChooseParameter>
                            <Mixing>
                                <Description>The particles were then re-dispersed into THF and                a second population of 3-aminopropyldimethylethoxysilane was                added just as described above.</Description>
                                <ChemicalUsed>
                                    <description>3-aminopropyldimethylethoxysilane</description>
                                </ChemicalUsed>
                                <ChemicalUsed>
                                    <description>tetrahydrofuran</description>
                                </ChemicalUsed>
                                <ChemicalUsed>
                                    <description>silica nanoparticles</description>
                                </ChemicalUsed>
                            </Mixing>
                        </ChooseParameter>
                    </SurfaceChemistryProcessing>
                </ParticleSurfaceTreatment>
                <ParticleSurfaceTreatment>
                    <ChemicalName>4-Cyanopentanoic acid dithiobenzoate</ChemicalName>
                    <Abbreviation>CPDB</Abbreviation>
                    <ManufacturerOrSourceName>Strem Chemical, Inc.</ManufacturerOrSourceName>
                    <SurfaceChemistryProcessing>
                        <ChooseParameter>
                            <Additive>
                                <Description>A THF solution of activated CPDB was then added                dropwise to the amine functionalized particle.</Description>
                                <Additive>CPDB-THF solution</Additive>
                            </Additive>
                        </ChooseParameter>
                        <ChooseParameter>
                            <Other>Next the particles were precipitated and washed three              times as described in the anthracene processing.</Other>
                        </ChooseParameter>
                        <ChooseParameter>
                            <Drying-Evaporation>
                                <Description>The particles were dried in a                vacuum.</Description>
                                <AmbientCondition>vacuum</AmbientCondition>
                            </Drying-Evaporation>
                        </ChooseParameter>
                    </SurfaceChemistryProcessing>
                </ParticleSurfaceTreatment>
                <ParticleSurfaceTreatment>
                    <ChemicalName>polyglycidyl methacrylate</ChemicalName>
                    <Abbreviation>PGMA</Abbreviation>
                    <ManufacturerOrSourceName>Tokyo Chemical Industry</ManufacturerOrSourceName>
                    <GraftDensity>
                        <value>0.15</value>
                        <unit>molecules/nm^2</unit>
                    </GraftDensity>
                    <MolecularWeight>
                        <description>Number average molecular weight</description>
                        <value>20000</value>
                        <unit>g/mol</unit>
                    </MolecularWeight>
                    <SurfaceChemistryProcessing>
                        <ChooseParameter>
                            <Mixing>
                                <Description>In a side arm Schlenk flask, CPDB grafted                particles (1 g), GMA (500 eq to CPDB), AIBN (0.1 eq) and THF                (3 ml) were combined.</Description>
                                <Mixer>side arm Schlenk flask</Mixer>
                                <ChemicalUsed>
                                    <description>CPDB-grafted particles</description>
                                </ChemicalUsed>
                                <ChemicalUsed>
                                    <description>glycidyl methacrylate</description>
                                </ChemicalUsed>
                                <ChemicalUsed>
                                    <description>azobisisobutyronitrile</description>
                                </ChemicalUsed>
                                <ChemicalUsed>
                                    <description>tetrahydrofuran</description>
                                </ChemicalUsed>
                            </Mixing>
                        </ChooseParameter>
                        <ChooseParameter>
                            <Other>The solution was subjected to 3 freeze pump thaw cycles,              and placed in an oil bath at 60°C for various intervals.</Other>
                        </ChooseParameter>
                    </SurfaceChemistryProcessing>
                </ParticleSurfaceTreatment>
            </FillerComponent>
            <FillerComposition>
                <Fraction>
                    <mass>
                        <value>0.02</value>
                        <source>reported</source>
                    </mass>
                    <volume>
                        <value>0.008929934361166235</value>
                        <source>computed by NanoMine</source>
                    </volume>
                </Fraction>
            </FillerComposition>
            <Description>BM-Anthracene(d)</Description>
        </Filler>
    </MATERIALS>
    <PROCESSING>
        <MeltMixing>
            <ChooseParameter>
                <Mixing>
                    <Mixer>Hauschild high shear mixer</Mixer>
                    <MixingMethod>high shear mixing</MixingMethod>
                    <ChemicalUsed>
                        <description>nanoparticles</description>
                    </ChemicalUsed>
                    <ChemicalUsed>
                        <description>bisphenol-A epoxy resin</description>
                    </ChemicalUsed>
                </Mixing>
            </ChooseParameter>
            <ChooseParameter>
                <Drying-Evaporation>
                    <Description>Solvent residue was evaporated in vacuum.</Description>
                    <AmbientCondition>vacuum</AmbientCondition>
                </Drying-Evaporation>
            </ChooseParameter>
            <ChooseParameter>
                <Mixing>
                    <Mixer>Hauschild high shear mixer</Mixer>
                    <MixingMethod>high shear mixing</MixingMethod>
                    <ChemicalUsed>
                        <description>composite resin</description>
                    </ChemicalUsed>
                    <ChemicalUsed>
                        <description>hardener</description>
                    </ChemicalUsed>
                </Mixing>
            </ChooseParameter>
            <ChooseParameter>
                <Molding>
                    <MoldingMode>hot-pressing</MoldingMode>
                    <MoldingInfo>
                        <Description>The resin was cast and cured per manufacturer            recommendations.</Description>
                    </MoldingInfo>
                </Molding>
            </ChooseParameter>
        </MeltMixing>
    </PROCESSING>
    <CHARACTERIZATION>
        <Fourier_Transform_Infrared_Spectroscopy>
            <Equipment>Perkin Elmer Spectrum 100</Equipment>
            <Description>FT-IR spectra were recorded on a Perkin Elmer Spectrum 100      using an attenuated total reflection diamond cell      attachment.</Description>
        </Fourier_Transform_Infrared_Spectroscopy>
        <Thermogravimetric_Analysis>
            <Equipment>TA Instruments Q5000</Equipment>
            <Description>TGA characterization was conducted using a TA Instruments      Q5000 with a heating rate of 10°C/min from 25°C to 800–1000°C under      nitrogen flow.</Description>
        </Thermogravimetric_Analysis>
        <Nuclear_Magnetic_Resonance>
            <Equipment>Varian Mercury 400 spectrometer</Equipment>
            <Description>NMR spectra were recorded on a Varian Mercury 400      spectrometer using CDCl3 as the solvent.</Description>
        </Nuclear_Magnetic_Resonance>
    </CHARACTERIZATION>
    <PROPERTIES>
        <Electrical>
            <AC_DielectricDispersion>
                <DielectricDispersionDependence>
                    <FrequencyDependence>
                        <condition>
                            <temperature>
                                <value>25</value>
                                <unit>Celsius</unit>
                            </temperature>
                        </condition>
                    </FrequencyDependence>
                </DielectricDispersionDependence>
                <Dielectric_Real_Permittivity>
                    <data>
                        <AxisLabel>
                            <xName>Frequency</xName>
                            <xUnit>Hz</xUnit>
                            <yName>Real permittivity</yName>
                        </AxisLabel>
                        <data>
                            <headers>
                                <column id="0">Frequency (Hz)</column>
                                <column id="1">Real permittivity</column>
                            </headers>
                            <rows>
                                <row id="0">
                                    <column id="0">0.001</column>
                                    <column id="1">6.0178</column>
                                </row>
                                <row id="1">
                                    <column id="0">0.0010001</column>
                                    <column id="1">6.1243</column>
                                </row>
                                <row id="2">
                                    <column id="0">0.001585</column>
                                    <column id="1">5.7813</column>
                                </row>
                                <row id="3">
                                    <column id="0">0.0025121</column>
                                    <column id="1">5.6069</column>
                                </row>
                                <row id="4">
                                    <column id="0">0.0039814</column>
                                    <column id="1">5.4814</column>
                                </row>
                                <row id="5">
                                    <column id="0">0.0063102</column>
                                    <column id="1">5.353</column>
                                </row>
                                <row id="6">
                                    <column id="0">0.010001</column>
                                    <column id="1">5.2487</column>
                                </row>
                                <row id="7">
                                    <column id="0">0.01585</column>
                                    <column id="1">5.1667</column>
                                </row>
                                <row id="8">
                                    <column id="0">0.025121</column>
                                    <column id="1">5.098</column>
                                </row>
                                <row id="9">
                                    <column id="0">0.039814</column>
                                    <column id="1">5.0401</column>
                                </row>
                                <row id="10">
                                    <column id="0">0.063101</column>
                                    <column id="1">4.9943</column>
                                </row>
                                <row id="11">
                                    <column id="0">0.10001</column>
                                    <column id="1">4.9557</column>
                                </row>
                                <row id="12">
                                    <column id="0">0.1585</column>
                                    <column id="1">4.9123</column>
                                </row>
                                <row id="13">
                                    <column id="0">0.25121</column>
                                    <column id="1">4.8826</column>
                                </row>
                                <row id="14">
                                    <column id="0">0.39814</column>
                                    <column id="1">4.852</column>
                                </row>
                                <row id="15">
                                    <column id="0">0.631</column>
                                    <column id="1">4.8242</column>
                                </row>
                                <row id="16">
                                    <column id="0">1.0001</column>
                                    <column id="1">4.799</column>
                                </row>
                                <row id="17">
                                    <column id="0">1.585</column>
                                    <column id="1">4.7769</column>
                                </row>
                                <row id="18">
                                    <column id="0">2.5121</column>
                                    <column id="1">4.7543</column>
                                </row>
                                <row id="19">
                                    <column id="0">3.9813</column>
                                    <column id="1">4.7351</column>
                                </row>
                                <row id="20">
                                    <column id="0">6.31</column>
                                    <column id="1">4.7174</column>
                                </row>
                                <row id="21">
                                    <column id="0">10.001</column>
                                    <column id="1">4.7006</column>
                                </row>
                                <row id="22">
                                    <column id="0">15.85</column>
                                    <column id="1">4.6857</column>
                                </row>
                                <row id="23">
                                    <column id="0">25.12</column>
                                    <column id="1">4.6719</column>
                                </row>
                                <row id="24">
                                    <column id="0">39.813</column>
                                    <column id="1">4.6594</column>
                                </row>
                                <row id="25">
                                    <column id="0">63.099</column>
                                    <column id="1">4.6487</column>
                                </row>
                                <row id="26">
                                    <column id="0">100.0</column>
                                    <column id="1">4.6357</column>
                                </row>
                                <row id="27">
                                    <column id="0">158.5</column>
                                    <column id="1">4.6236</column>
                                </row>
                                <row id="28">
                                    <column id="0">251.2</column>
                                    <column id="1">4.6108</column>
                                </row>
                                <row id="29">
                                    <column id="0">398.12</column>
                                    <column id="1">4.5968</column>
                                </row>
                                <row id="30">
                                    <column id="0">630.98</column>
                                    <column id="1">4.5816</column>
                                </row>
                                <row id="31">
                                    <column id="0">1000.0</column>
                                    <column id="1">4.5639</column>
                                </row>
                                <row id="32">
                                    <column id="0">1585.0</column>
                                    <column id="1">4.5435</column>
                                </row>
                                <row id="33">
                                    <column id="0">2512.0</column>
                                    <column id="1">4.5199</column>
                                </row>
                                <row id="34">
                                    <column id="0">3981.2</column>
                                    <column id="1">4.4924</column>
                                </row>
                                <row id="35">
                                    <column id="0">6309.8</column>
                                    <column id="1">4.4609</column>
                                </row>
                                <row id="36">
                                    <column id="0">10000.0</column>
                                    <column id="1">4.4248</column>
                                </row>
                                <row id="37">
                                    <column id="0">15849.0</column>
                                    <column id="1">4.3846</column>
                                </row>
                                <row id="38">
                                    <column id="0">25120.0</column>
                                    <column id="1">4.3404</column>
                                </row>
                                <row id="39">
                                    <column id="0">39812.0</column>
                                    <column id="1">4.293</column>
                                </row>
                                <row id="40">
                                    <column id="0">63097.0</column>
                                    <column id="1">4.2429</column>
                                </row>
                                <row id="41">
                                    <column id="0">100000.0</column>
                                    <column id="1">4.1902</column>
                                </row>
                                <row id="42">
                                    <column id="0">158490.0</column>
                                    <column id="1">4.1342</column>
                                </row>
                                <row id="43">
                                    <column id="0">251190.0</column>
                                    <column id="1">4.0721</column>
                                </row>
                                <row id="44">
                                    <column id="0">398110.0</column>
                                    <column id="1">3.9973</column>
                                </row>
                                <row id="45">
                                    <column id="0">630960.0</column>
                                    <column id="1">3.8903</column>
                                </row>
                                <row id="46">
                                    <column id="0">1000000.0</column>
                                    <column id="1">3.7203</column>
                                </row>
                                <row id="47">
                                    <column id="0">1584900.0</column>
                                    <column id="1">3.4053</column>
                                </row>
                                <row id="48">
                                    <column id="0">2511900.0</column>
                                    <column id="1">2.8291</column>
                                </row>
                                <row id="49">
                                    <column id="0">3981100.0</column>
                                    <column id="1">4.6345</column>
                                </row>
                                <row id="50">
                                    <column id="0">6309600.0</column>
                                    <column id="1">4.6339</column>
                                </row>
                                <row id="51">
                                    <column id="0">10000000.0</column>
                                    <column id="1">4.6331</column>
                                </row>
                            </rows>
                        </data>
                    </data>
                </Dielectric_Real_Permittivity>
                <Dielectric_Loss_Permittivity>
                    <data>
                        <AxisLabel>
                            <xName>Frequency</xName>
                            <xUnit>Hz</xUnit>
                            <yName>Imaginary permittivity</yName>
                        </AxisLabel>
                        <data>
                            <headers>
                                <column id="0">Frequency (Hz)</column>
                                <column id="1">Imaginary permittivity</column>
                            </headers>
                            <rows>
                                <row id="0">
                                    <column id="0">0.001</column>
                                    <column id="1">2.625</column>
                                </row>
                                <row id="1">
                                    <column id="0">0.0010001</column>
                                    <column id="1">2.5394</column>
                                </row>
                                <row id="2">
                                    <column id="0">0.001585</column>
                                    <column id="1">1.9018</column>
                                </row>
                                <row id="3">
                                    <column id="0">0.0025121</column>
                                    <column id="1">1.3369</column>
                                </row>
                                <row id="4">
                                    <column id="0">0.0039814</column>
                                    <column id="1">0.95413</column>
                                </row>
                                <row id="5">
                                    <column id="0">0.0063102</column>
                                    <column id="1">0.73053</column>
                                </row>
                                <row id="6">
                                    <column id="0">0.010001</column>
                                    <column id="1">0.54078</column>
                                </row>
                                <row id="7">
                                    <column id="0">0.01585</column>
                                    <column id="1">0.41803</column>
                                </row>
                                <row id="8">
                                    <column id="0">0.025121</column>
                                    <column id="1">0.32407</column>
                                </row>
                                <row id="9">
                                    <column id="0">0.039814</column>
                                    <column id="1">0.25743</column>
                                </row>
                                <row id="10">
                                    <column id="0">0.063101</column>
                                    <column id="1">0.21364</column>
                                </row>
                                <row id="11">
                                    <column id="0">0.10001</column>
                                    <column id="1">0.17095</column>
                                </row>
                                <row id="12">
                                    <column id="0">0.1585</column>
                                    <column id="1">0.14219</column>
                                </row>
                                <row id="13">
                                    <column id="0">0.25121</column>
                                    <column id="1">0.12484</column>
                                </row>
                                <row id="14">
                                    <column id="0">0.39814</column>
                                    <column id="1">0.10844</column>
                                </row>
                                <row id="15">
                                    <column id="0">0.631</column>
                                    <column id="1">0.098735</column>
                                </row>
                                <row id="16">
                                    <column id="0">1.0001</column>
                                    <column id="1">0.08943</column>
                                </row>
                                <row id="17">
                                    <column id="0">1.585</column>
                                    <column id="1">0.080756</column>
                                </row>
                                <row id="18">
                                    <column id="0">2.5121</column>
                                    <column id="1">0.074912</column>
                                </row>
                                <row id="19">
                                    <column id="0">3.9813</column>
                                    <column id="1">0.067447</column>
                                </row>
                                <row id="20">
                                    <column id="0">6.31</column>
                                    <column id="1">0.061531</column>
                                </row>
                                <row id="21">
                                    <column id="0">10.001</column>
                                    <column id="1">0.056456</column>
                                </row>
                                <row id="22">
                                    <column id="0">15.85</column>
                                    <column id="1">0.052307</column>
                                </row>
                                <row id="23">
                                    <column id="0">25.12</column>
                                    <column id="1">0.048875</column>
                                </row>
                                <row id="24">
                                    <column id="0">39.813</column>
                                    <column id="1">0.046752</column>
                                </row>
                                <row id="25">
                                    <column id="0">63.099</column>
                                    <column id="1">0.045296</column>
                                </row>
                                <row id="26">
                                    <column id="0">100.0</column>
                                    <column id="1">0.04593</column>
                                </row>
                                <row id="27">
                                    <column id="0">158.5</column>
                                    <column id="1">0.047796</column>
                                </row>
                                <row id="28">
                                    <column id="0">251.2</column>
                                    <column id="1">0.051083</column>
                                </row>
                                <row id="29">
                                    <column id="0">398.12</column>
                                    <column id="1">0.055956</column>
                                </row>
                                <row id="30">
                                    <column id="0">630.98</column>
                                    <column id="1">0.062461</column>
                                </row>
                                <row id="31">
                                    <column id="0">1000.0</column>
                                    <column id="1">0.070766</column>
                                </row>
                                <row id="32">
                                    <column id="0">1585.0</column>
                                    <column id="1">0.080746</column>
                                </row>
                                <row id="33">
                                    <column id="0">2512.0</column>
                                    <column id="1">0.092408</column>
                                </row>
                                <row id="34">
                                    <column id="0">3981.2</column>
                                    <column id="1">0.10555</column>
                                </row>
                                <row id="35">
                                    <column id="0">6309.8</column>
                                    <column id="1">0.11999</column>
                                </row>
                                <row id="36">
                                    <column id="0">10000.0</column>
                                    <column id="1">0.1355</column>
                                </row>
                                <row id="37">
                                    <column id="0">15849.0</column>
                                    <column id="1">0.15206</column>
                                </row>
                                <row id="38">
                                    <column id="0">25120.0</column>
                                    <column id="1">0.17003</column>
                                </row>
                                <row id="39">
                                    <column id="0">39812.0</column>
                                    <column id="1">0.19064</column>
                                </row>
                                <row id="40">
                                    <column id="0">63097.0</column>
                                    <column id="1">0.21627</column>
                                </row>
                                <row id="41">
                                    <column id="0">100000.0</column>
                                    <column id="1">0.25101</column>
                                </row>
                                <row id="42">
                                    <column id="0">158490.0</column>
                                    <column id="1">0.30116</column>
                                </row>
                                <row id="43">
                                    <column id="0">251190.0</column>
                                    <column id="1">0.37646</column>
                                </row>
                                <row id="44">
                                    <column id="0">398110.0</column>
                                    <column id="1">0.49098</column>
                                </row>
                                <row id="45">
                                    <column id="0">630960.0</column>
                                    <column id="1">0.66258</column>
                                </row>
                                <row id="46">
                                    <column id="0">1000000.0</column>
                                    <column id="1">0.91064</column>
                                </row>
                                <row id="47">
                                    <column id="0">1584900.0</column>
                                    <column id="1">1.2313</column>
                                </row>
                                <row id="48">
                                    <column id="0">2511900.0</column>
                                    <column id="1">1.557</column>
                                </row>
                                <row id="49">
                                    <column id="0">3981100.0</column>
                                    <column id="1">1.0286e-06</column>
                                </row>
                                <row id="50">
                                    <column id="0">6309600.0</column>
                                    <column id="1">6.5068e-07</column>
                                </row>
                                <row id="51">
                                    <column id="0">10000000.0</column>
                                    <column id="1">4.1106e-07</column>
                                </row>
                            </rows>
                        </data>
                    </data>
                </Dielectric_Loss_Permittivity>
                <Dielectric_Loss_Tangent>
                    <data>
                        <AxisLabel>
                            <xName>Frequency</xName>
                            <xUnit>Hz</xUnit>
                            <yName>Tan delta</yName>
                        </AxisLabel>
                        <data>
                            <headers>
